Repository: zhangchanggenghebut/zhangchanggenghebut.github.io

File: _posts/2016-11-05-electromagnetic-simulation-with-hysteresis-and-micro-eddy-currents.md
---
layout: post
title: Yongjian Li | An Electromagnetic Simulation Method Considering Hysteresis and Micro-Eddy Current Effect
date: 2016-11-05
lang: en
permalink: /2016/11/05/electromagnetic-simulation-with-hysteresis-and-micro-eddy-currents
categories:
- Papers
excerpt: Treating laminated steel as a solid core simplifies the mesh but obscures microscopic eddy currents. The researchers coupled an inverse Preisach model to the field equations and tested it against alternating and rotating magnetization measurements on 35WW270 steel.
---

**Authors**　Changgeng Zhang, Yongjian Li, Qingxin Yang<br>
**Journal**　Proceedings of the CSEE 36(21), 5966–5974, 6041 (2016)<br>
**Issue publication date**　5 November 2016<br>
**DOI**　`10.13334/j.0258-8013.pcsee.160221`

<a href="/assets/papers/2016/electromagnetic-simulation-with-hysteresis-and-micro-eddy-currents.pdf" download="electromagnetic-simulation-with-hysteresis-and-micro-eddy-currents.pdf">Download full paper (PDF)</a> · 10 pages · 0.7 MB

## Research brief

Treating laminated steel as a solid core simplifies the mesh but obscures microscopic eddy currents. The researchers coupled an inverse Preisach model to the field equations and tested it against alternating and rotating magnetization measurements on 35WW270 steel.

## Abstract

In the simulation of motor and power transformer, the silicon laminated core is regarded as the bulk material avoiding the huge triangulation and computation. This simplification can not describe the eddy current path and ignore the influence of the eddy current. The magnetic field equation considering the micro-eddy current and magnetic hysteresis was proposed. Firstly, the inverse Preisach hysteresis model was identified by the measurement data and the inverse Everett function was computed from first order recursive curve. And the micro-eddy current loss coefficients were optimized fitting. Secondly, the controlled electromagnetic equation was proposed to couple with the Maxwell equation, Preisach model and micro eddy current. Lastly, the alternating and rotational magnetic properties of the non-oriented silicon steel 35WW270 were measured. In order to verify the validity of the numerical algorithm, the electromagnetic finite element method (FEM) simulation was fulfilled by means of the simplified 2D model from the 3D magnetic tester. Simulation results are in agreement with the experimental results, which can prove the correctness and validity of this micro-eddy current algorithm.

<figure style="margin:1.5rem 0">
  <img src="/assets/papers/2016/figures/electromagnetic-simulation-with-hysteresis-and-micro-eddy-currents.webp" alt="Simulated and measured magnetic response of non-oriented silicon steel at 50 Hz." style="display:block;max-width:100%;height:auto">
  <figcaption>Figure 12. Simulated and measured magnetic response of non-oriented silicon steel at 50 Hz. <a href="/assets/papers/2016/electromagnetic-simulation-with-hysteresis-and-micro-eddy-currents.pdf#page=7">Figure in the full paper</a></figcaption>
</figure>

[Chinese edition](/zh/news/electromagnetic-simulation-with-hysteresis-and-micro-eddy-currents/) · [News of My Group](/categories)

File: _posts/2017-04-05-broadband-three-axis-modeling-of-laminated-silicon-steel-zh.md
---
layout: page
title: 杨庆新｜硅钢叠片在宽频三轴正交激磁条件下的磁特性模拟方法研究
date: 2017-04-05
lang: zh-CN
permalink: /zh/news/broadband-three-axis-modeling-of-laminated-silicon-steel/
hidden: true
excerpt: 团队用三轴正交测量装置在 20 Hz 至 1 kHz 范围内检验硅钢叠片模型。弱磁场下采用线性涡流解析模型，强磁场下用非线性有限元法区分片内的多个涡流区域，并将计算结果与实测磁化曲线对照。
---

**作者**　张长庚、杨庆新、李永建<br>
**期刊**　《中国电机工程学报》，第 37 卷第 7 期，第 2167–2175 页<br>
**刊出日期**　2017 年 4 月 5 日<br>
**DOI**　`10.13334/j.0258-8013.pcsee.160222`

<a href="/assets/papers/2017/broadband-three-axis-modeling-of-laminated-silicon-steel.pdf" download="broadband-three-axis-modeling-of-laminated-silicon-steel.pdf">下载论文全文（PDF）</a> · 10 页 · 0.7 MB

## 研究简介

团队用三轴正交测量装置在 20 Hz 至 1 kHz 范围内检验硅钢叠片模型。弱磁场下采用线性涡流解析模型，强磁场下用非线性有限元法区分片内的多个涡流区域，并将计算结果与实测磁化曲线对照。

## 摘要

针对硅钢叠片的工作磁通频率高于工频时磁特性计算不准确的问题，开展了宽频(20 Hz～1 kHz)激磁条件下的磁特性测量和建模。建立了硅钢叠片的线性涡流场解析模型，该模型在低磁场激励下有效预测硅钢片宽频磁特性；在高磁场激励下，提出一种考虑多涡流域和非线性的瞬态电磁有限元方法。该方法模拟了二维硅钢片材料，隔离了叠片铁心二维平面内多个涡流区域，计算了硅钢叠片的宽频磁化曲线。最后，利用三轴正交磁特性测量装置对硅钢叠片进行综合磁特性实验。比较实验结果与数值模拟结果验证算法的有效性。

<figure style="margin:1.5rem 0">
  <img src="/assets/papers/2017/figures/broadband-three-axis-modeling-of-laminated-silicon-steel.webp" alt="平行于叠片方向激磁时四片硅钢片中的涡流分布。" style="display:block;max-width:100%;height:auto">
  <figcaption>图 13　平行于叠片方向激磁时四片硅钢片中的涡流分布。 <a href="/assets/papers/2017/broadband-three-axis-modeling-of-laminated-silicon-steel.pdf#page=8">图片所在页</a></figcaption>
</figure>

[英文版](/2017/04/05/broadband-three-axis-modeling-of-laminated-silicon-steel) · [返回团队新闻](/team-news/)

File: _posts/2017-04-05-broadband-three-axis-modeling-of-laminated-silicon-steel.md
---
layout: post
title: An Electromagnetism Simulation Methodology of Laminated Silicon Steel by Three Axes Orthogonal and Wide Frequency Excitation
date: 2017-04-05
lang: en
permalink: /2017/04/05/broadband-three-axis-modeling-of-laminated-silicon-steel
categories:
- Papers
excerpt: Measurements from 20 Hz to 1 kHz provided a test for two descriptions of laminated steel. A linear analytical model reproduced weak-field behavior, while a nonlinear finite element model separated the eddy-current paths at stronger fields.
---

**Authors**　Changgeng Zhang, Qingxin Yang, Yongjian Li<br>
**Journal**　Proceedings of the CSEE 37(7), 2167–2175 (2017)<br>
**Issue publication date**　5 April 2017<br>
**DOI**　`10.13334/j.0258-8013.pcsee.160222`

<a href="/assets/papers/2017/broadband-three-axis-modeling-of-laminated-silicon-steel.pdf" download="broadband-three-axis-modeling-of-laminated-silicon-steel.pdf">Download full paper (PDF)</a> · 10 pages · 0.7 MB

## Research brief

Measurements from 20 Hz to 1 kHz provided a test for two descriptions of laminated steel. A linear analytical model reproduced weak-field behavior, while a nonlinear finite element model separated the eddy-current paths at stronger fields.

## Abstract

Laminated silicon steel can not be simulated accurately when the working frequency is higher than 50Hz. In order to solve this problem, magnetic properties of the laminated silicon steel were measured and modeled at broad frequency range (20Hz~1kHz). Firstly, a linear eddy current field analytical model was built for effectively predicting broad frequency range magnetic properties of the laminated silicon steel at low magnetic field. Secondly, a transient electromagnetic finite element method considering the eddy current effect in multi-domain and nonlinearity was proposed for 2-D magnetic modeling of silicon steel at high magnetic field. This method can separate the laminated magnetic core into multi-domain with eddy effect and compute its magnetization curve at broad frequency. At last, by using a three axes orthogonal magnetic tester, comprehensive magnetic properties of the laminated silicon steel were measured. By comparing the measured and simulated results, the validity of the proposed method can be verified.

<figure style="margin:1.5rem 0">
  <img src="/assets/papers/2017/figures/broadband-three-axis-modeling-of-laminated-silicon-steel.webp" alt="Distribution of eddy currents in four steel sheets under in-plane excitation." style="display:block;max-width:100%;height:auto">
  <figcaption>Figure 13. Distribution of eddy currents in four steel sheets under in-plane excitation. <a href="/assets/papers/2017/broadband-three-axis-modeling-of-laminated-silicon-steel.pdf#page=8">Figure in the full paper</a></figcaption>
</figure>

[Chinese edition](/zh/news/broadband-three-axis-modeling-of-laminated-silicon-steel/) · [News of My Group](/categories)

File: _posts/2017-06-01-rotational-hysteresis-loss-in-soft-magnetic-materials-zh.md
---
layout: page
title: 电工软磁材料旋转磁滞损耗测量及建模
date: 2017-06-01
lang: zh-CN
permalink: /zh/news/rotational-hysteresis-loss-in-soft-magnetic-materials/
date_precision: month
hidden: true
excerpt: 电机或变压器铁心中的旋转磁通可以沿不同轴比的椭圆轨迹变化。团队把磁滞损耗分为切向和法向分量，通过四种励磁模式的实测结果检验模型对复杂轨迹的预测能力。
---

**作者**　张长庚、杨庆新、李永建<br>
**期刊**　《电工技术学报》，第 32 卷第 11 期，第 208–216 页<br>
**刊期**　2017 年 6 月

<a href="/assets/papers/2017/rotational-hysteresis-loss-in-soft-magnetic-materials.pdf" download="rotational-hysteresis-loss-in-soft-magnetic-materials.pdf">下载论文全文（PDF）</a> · 9 页 · 2.3 MB

## 研究简介

电机或变压器铁心中的旋转磁通可以沿不同轴比的椭圆轨迹变化。团队把磁滞损耗分为切向和法向分量，通过四种励磁模式的实测结果检验模型对复杂轨迹的预测能力。

## 摘要

电力变压器和电机中存在旋转铁心损耗是其损耗预测不准的主要原因之一。针对该问题，提出电工软磁材料旋转磁滞损耗测量及建模方法。首先，矢量磁滞损耗分解为切向损耗和法向损耗两部分，分别根据圆形旋转损耗和交变损耗建模。其次，对软磁复合材料和无取向电工钢片进行模型参数辨识，并比较两种材料的损耗特性和模型参数。最后，利用三维磁特性测量装置进行多种励磁模式下的损耗测量，并对比实验结果与模型预测值。结果表明，在旋转复杂激励下，所提出的模型比传统的 Steinmetz 模型有更高的精度。

<figure style="margin:1.5rem 0">
  <img src="/assets/papers/2017/figures/rotational-hysteresis-loss-in-soft-magnetic-materials.webp" alt="四种励磁模式下损耗模型预测值与实验值对比。" style="display:block;max-width:100%;max-height:62rem;width:auto;height:auto">
  <figcaption>图 9　四种励磁模式下损耗模型预测值与实验值对比。 <a href="/assets/papers/2017/rotational-hysteresis-loss-in-soft-magnetic-materials.pdf#page=7">图片所在页</a></figcaption>
</figure>

[英文版](/2017/06/rotational-hysteresis-loss-in-soft-magnetic-materials) · [返回团队新闻](/team-news/)

File: _posts/2017-06-01-rotational-hysteresis-loss-in-soft-magnetic-materials.md
---
layout: post
title: Measurement and Modeling of Rotational Hysteresis Loss of Electric Soft Magnetic Material
date: 2017-06-01
lang: en
permalink: /2017/06/rotational-hysteresis-loss-in-soft-magnetic-materials
date_precision: month
categories:
- Papers
excerpt: Rotating flux in a motor or transformer can follow an ellipse whose axes change during a cycle. The researchers separated tangential and radial contributions to hysteresis loss and compared the resulting predictions with measurements under four excitation patterns.
---

**Authors**　Changgeng Zhang, Qingxin Yang, Yongjian Li<br>
**Journal**　Transactions of China Electrotechnical Society 32(11), 208–216 (2017)<br>
**Issue date**　June 2017

<a href="/assets/papers/2017/rotational-hysteresis-loss-in-soft-magnetic-materials.pdf" download="rotational-hysteresis-loss-in-soft-magnetic-materials.pdf">Download full paper (PDF)</a> · 9 pages · 2.3 MB

## Research brief

Rotating flux in a motor or transformer can follow an ellipse whose axes change during a cycle. The researchers separated tangential and radial contributions to hysteresis loss and compared the resulting predictions with measurements under four excitation patterns.

## Abstract

The rotational flux in the core of power transformer and motor causes the inaccuracy efficiency computation of magnetic apparatus. In order to address the problem, this work focuses on magnetic measurement of rotational magnetization and its hysteresis loss modeling. Firstly, the vector hysteresis loss is decomposed into the transverse and radial components which are defined based on rotational loss and alternating loss, respectively. Secondly, the model parameters of soft magnetic composites and non-oriented silicon steel are identified. Their magnetic properties and model parameters are compared and analyzed. Finally, a series of complex excitation magnetization experiments on non-oriented silicon steel are carried out. The measurement results are compared with the predicted values by the model. It shows that the proposed model gives more exact predicted results than the traditional Steinmetz method.

<figure style="margin:1.5rem 0">
  <img src="/assets/papers/2017/figures/rotational-hysteresis-loss-in-soft-magnetic-materials.webp" alt="Model predictions and measured losses for four excitation patterns." style="display:block;max-width:100%;max-height:62rem;width:auto;height:auto">
  <figcaption>Figure 9. Model predictions and measured losses for four excitation patterns. <a href="/assets/papers/2017/rotational-hysteresis-loss-in-soft-magnetic-materials.pdf#page=7">Figure in the full paper</a></figcaption>
</figure>

[Chinese edition](/zh/news/rotational-hysteresis-loss-in-soft-magnetic-materials/) · [News of My Group](/categories)

File: _posts/2017-06-20-rotational-hysteresis-loss-in-soft-magnetic-materials-zh.md
---
layout: page
title: 电工软磁材料旋转磁滞损耗测量及建模
date: 2017-06-20
lang: zh-CN
permalink: /zh/news/rotational-hysteresis-loss-in-soft-magnetic-materials/
hidden: true
excerpt: 电机或变压器铁心中的旋转磁通可以沿不同轴比的椭圆轨迹变化。团队把磁滞损耗分为切向和法向分量，通过四种励磁模式的实测结果检验模型对复杂轨迹的预测能力。
---

**作者**　张长庚、杨庆新、李永建<br>
**期刊**　《电工技术学报》，第 32 卷第 11 期，第 208–216 页<br>
**文章发表日期**　2017 年 6 月 20 日<br>
**所在期次出版日期**　2017 年 6 月 10 日

<a href="/assets/papers/2017/rotational-hysteresis-loss-in-soft-magnetic-materials.pdf" download="rotational-hysteresis-loss-in-soft-magnetic-materials.pdf">下载论文全文（PDF）</a> · 9 页 · 2.3 MB

## 研究简介

电机或变压器铁心中的旋转磁通可以沿不同轴比的椭圆轨迹变化。团队把磁滞损耗分为切向和法向分量，通过四种励磁模式的实测结果检验模型对复杂轨迹的预测能力。

## 摘要

电力变压器和电机中存在旋转铁心损耗是其损耗预测不准的主要原因之一。针对该问题，提出电工软磁材料旋转磁滞损耗测量及建模方法。首先，矢量磁滞损耗分解为切向损耗和法向损耗两部分，分别根据圆形旋转损耗和交变损耗建模。其次，对软磁复合材料和无取向电工钢片进行模型参数辨识，并比较两种材料的损耗特性和模型参数。最后，利用三维磁特性测量装置进行多种励磁模式下的损耗测量，并对比实验结果与模型预测值。结果表明，在旋转复杂激励下，所提出的模型比传统的 Steinmetz 模型有更高的精度。

<figure style="margin:1.5rem 0">
  <img src="/assets/papers/2017/figures/rotational-hysteresis-loss-in-soft-magnetic-materials.webp" alt="四种励磁模式下损耗模型预测值与实验值对比。" style="display:block;max-width:100%;max-height:62rem;width:auto;height:auto">
  <figcaption>图 9　四种励磁模式下损耗模型预测值与实验值对比。 <a href="/assets/papers/2017/rotational-hysteresis-loss-in-soft-magnetic-materials.pdf#page=7">图片所在页</a></figcaption>
</figure>

[英文版](/2017/06/rotational-hysteresis-loss-in-soft-magnetic-materials) · [返回团队新闻](/team-news/)

File: _posts/2017-06-20-rotational-hysteresis-loss-in-soft-magnetic-materials.md
---
layout: post
title: Qingxin Yang | Measurement and Modeling of Rotational Hysteresis Loss of Electric Soft Magnetic Material
date: 2017-06-20
lang: en
permalink: /2017/06/rotational-hysteresis-loss-in-soft-magnetic-materials
categories:
- Papers
excerpt: Rotating flux in a motor or transformer can follow an ellipse whose axes change during a cycle. The researchers separated tangential and radial contributions to hysteresis loss and compared the resulting predictions with measurements under four excitation patterns.
---

**Authors**　Changgeng Zhang, Qingxin Yang, Yongjian Li<br>
**Journal**　Transactions of China Electrotechnical Society 32(11), 208–216 (2017)<br>
**Article publication date**　20 June 2017<br>
**Journal issue date**　10 June 2017

<a href="/assets/papers/2017/rotational-hysteresis-loss-in-soft-magnetic-materials.pdf" download="rotational-hysteresis-loss-in-soft-magnetic-materials.pdf">Download full paper (PDF)</a> · 9 pages · 2.3 MB

## Research brief

Rotating flux in a motor or transformer can follow an ellipse whose axes change during a cycle. The researchers separated tangential and radial contributions to hysteresis loss and compared the resulting predictions with measurements under four excitation patterns.

## Abstract

The rotational flux in the core of power transformer and motor causes the inaccuracy efficiency computation of magnetic apparatus. In order to address the problem, this work focuses on magnetic measurement of rotational magnetization and its hysteresis loss modeling. Firstly, the vector hysteresis loss is decomposed into the transverse and radial components which are defined based on rotational loss and alternating loss, respectively. Secondly, the model parameters of soft magnetic composites and non-oriented silicon steel are identified. Their magnetic properties and model parameters are compared and analyzed. Finally, a series of complex excitation magnetization experiments on non-oriented silicon steel are carried out. The measurement results are compared with the predicted values by the model. It shows that the proposed model gives more exact predicted results than the traditional Steinmetz method.

<figure style="margin:1.5rem 0">
  <img src="/assets/papers/2017/figures/rotational-hysteresis-loss-in-soft-magnetic-materials.webp" alt="Model predictions and measured losses for four excitation patterns." style="display:block;max-width:100%;max-height:62rem;width:auto;height:auto">
  <figcaption>Figure 9. Model predictions and measured losses for four excitation patterns. <a href="/assets/papers/2017/rotational-hysteresis-loss-in-soft-magnetic-materials.pdf#page=7">Figure in the full paper</a></figcaption>
</figure>

[Chinese edition](/zh/news/rotational-hysteresis-loss-in-soft-magnetic-materials/) · [News of My Group](/categories)

File: _posts/2018-09-26-vector-magnetic-properties-of-steel-under-stacking-direction-bias-zh.md
---
layout: page
title: 闫鑫笑｜叠压方向偏置磁场下硅钢片的矢量磁特性测量
date: 2018-09-26
lang: zh-CN
permalink: /zh/news/vector-magnetic-properties-of-steel-under-stacking-direction-bias/
hidden: true
excerpt: 当静磁场沿硅钢叠片厚度方向施加时，片内磁化也会受影响。研究团队用表面传感线圈测量了取向硅钢在这种偏置下的动态响应，并用所得结果辨识各向异性模型参数。
---

**作者**　张长庚、闫鑫笑、李永建、杨庆新<br>
**期刊**　《IEEE 磁学汇刊》，第 55 卷第 2 期，文章编号 8000204<br>
**首次在线发表**　2018 年 9 月 26 日<br>
**刊期**　2019 年 2 月，第 55 卷第 2 期<br>
**DOI**　`10.1109/TMAG.2018.2868883`

<a href="/assets/papers/2019/vector-magnetic-properties-of-steel-under-stacking-direction-bias.pdf" download="vector-magnetic-properties-of-steel-under-stacking-direction-bias.pdf">下载论文全文（PDF）</a> · 4 页 · 1.0 MB

## 研究简介

当静磁场沿硅钢叠片厚度方向施加时，片内磁化也会受影响。研究团队用表面传感线圈测量了取向硅钢在这种偏置下的动态响应，并用所得结果辨识各向异性模型参数。

## 摘要

硅钢叠片平面内的旋转磁通所引起的铁损远高于交变磁通。爱泼斯坦方圈等传统装置仅沿一个方向测量，可能导致铁损预测不准确。本文研制了三维磁特性测量装置，用于测量高取向硅钢的磁特性。通过自动控制系统与新型表面 B–H 传感线圈，在沿试样叠压方向施加静磁场的条件下，准确测量硅钢片的动态磁滞特性。最后建立椭球磁各向异性模型，其参数可通过偏置磁场下的磁特性测量结果辨识。

<figure style="margin:1.5rem 0">
  <img src="/assets/papers/2019/figures/vector-magnetic-properties-of-steel-under-stacking-direction-bias.webp" alt="不同叠压方向直流偏置下，沿轧制方向和横向测得的铁损。" style="display:block;max-width:100%;height:auto">
  <figcaption>图 7　不同叠压方向直流偏置下，沿轧制方向和横向测得的铁损。 <a href="/assets/papers/2019/vector-magnetic-properties-of-steel-under-stacking-direction-bias.pdf#page=3">图片所在页</a></figcaption>
</figure>

[英文版](/2018/09/26/vector-magnetic-properties-of-steel-under-stacking-direction-bias) · [返回团队新闻](/team-news/)

File: _posts/2018-09-26-vector-magnetic-properties-of-steel-under-stacking-direction-bias.md
---
layout: post
title: Vector Magnetic Properties Measurement of Silicon Steel Under Biased Magnetic Excitation Along Laminated Direction
date: 2018-09-26
lang: en
permalink: /2018/09/26/vector-magnetic-properties-of-steel-under-stacking-direction-bias
categories:
- Papers
tags:
- Xinxiao Yan
excerpt: A static magnetic field through a stack of electrical steel changes the in-plane response. Surface sensing coils allowed the team to measure this interaction in grain-oriented steel and use the observations to identify an anisotropic material model.
---

**Authors**　Changgeng Zhang, Xinxiao Yan, Yongjian Li, Qingxin Yang<br>
**Journal**　IEEE Transactions on Magnetics 55(2), 8000204 (2019)<br>
**First published online**　26 September 2018<br>
**Journal issue**　February 2019, volume 55, issue 2<br>
**DOI**　`10.1109/TMAG.2018.2868883`

<a href="/assets/papers/2019/vector-magnetic-properties-of-steel-under-stacking-direction-bias.pdf" download="vector-magnetic-properties-of-steel-under-stacking-direction-bias.pdf">Download full paper (PDF)</a> · 4 pages · 1.0 MB

## Research brief

A static magnetic field through a stack of electrical steel changes the in-plane response. Surface sensing coils allowed the team to measure this interaction in grain-oriented steel and use the observations to identify an anisotropic material model.

## Abstract

Rotational magnetic flux in the plane of steel laminations causes core losses which far exceed than alternating magnetic flux. Traditional testing methods such as Epstein frame detected only in one direction may lead to inaccurate predictions of core losses. This paper developed a 3-D magnetic properties testing device to measure the magnetic properties of high grain-oriented silicon steel. By using the automatic control system and novel surface B–H sensing coils, the dynamic magnetic hysteresis properties of the silicon steel are accurately measured with a static magnetic field along the laminated direction of the specimen. Finally, an ellipsoid magnetic anisotropy model is established which parameters can be identified by the magnetic measurement results with biased magnetic field.

<figure style="margin:1.5rem 0">
  <img src="/assets/papers/2019/figures/vector-magnetic-properties-of-steel-under-stacking-direction-bias.webp" alt="Core losses along the rolling and transverse directions under different stacking-direction bias fields." style="display:block;max-width:100%;height:auto">
  <figcaption>Figure 7. Core losses along the rolling and transverse directions under different stacking-direction bias fields. <a href="/assets/papers/2019/vector-magnetic-properties-of-steel-under-stacking-direction-bias.pdf#page=3">Figure in the full paper</a></figcaption>
</figure>

[Chinese edition](/zh/news/vector-magnetic-properties-of-steel-under-stacking-direction-bias/) · [News of My Group](/categories)

File: _posts/2018-10-25-double-sheet-testing-of-silicon-steel-at-high-frequency-zh.md
---
layout: page
title: 高频下双试片测量硅钢磁特性的改进方法
date: 2018-10-25
lang: zh-CN
permalink: /zh/news/double-sheet-testing-of-silicon-steel-at-high-frequency/
hidden: true
excerpt: 两张硅钢试片构成对称磁路后，放在试片间隙中的线圈便可测得接近片内的磁场强度。研究团队据此改进了单片磁性能测量仪，装置最高工作频率可达 20 kHz，并测得超薄硅钢片在多种频率下的磁滞回线。
---

**作者**　陈瑞颖、张长庚、李永建、杨庆新、王利祥<br>
**期刊**　《IEEE 磁学汇刊》，第 55 卷第 2 期，文章编号 6100404<br>
**首次在线发表**　2018 年 10 月 25 日<br>
**刊期**　2019 年 2 月，第 55 卷第 2 期<br>
**DOI**　`10.1109/TMAG.2018.2868811`

<a href="/assets/papers/2019/double-sheet-testing-of-silicon-steel-at-high-frequency.pdf" download="double-sheet-testing-of-silicon-steel-at-high-frequency.pdf">下载论文全文（PDF）</a> · 4 页 · 1.6 MB

## 研究简介

两张硅钢试片构成对称磁路后，放在试片间隙中的线圈便可测得接近片内的磁场强度。研究团队据此改进了单片磁性能测量仪，装置最高工作频率可达 20 kHz，并测得超薄硅钢片在多种频率下的磁滞回线。

## 摘要

单片磁性能测量仪是测量硅钢磁特性的传统装置。为提高测量精度，本文提出采用双磁轭、双试片的改进型装置。电磁仿真表明，在对称磁路中，两片之间的磁场强度 H 近似等于两张试片内的 H，改进装置具有比传统双磁轭单片装置更高的测量精度。针对测量系统提出一种新的控制方法，以保证磁路的对称性。实验采用感应线圈法分别测量试样的磁场强度 H 和磁通密度 B，装置最高工作频率可达 20 kHz。

<figure style="margin:1.5rem 0">
  <img src="/assets/papers/2019/figures/double-sheet-testing-of-silicon-steel-at-high-frequency.webp" alt="超薄硅钢片在四种频率下的实测磁滞回线。" style="display:block;max-width:100%;height:auto">
  <figcaption>图 9　超薄硅钢片在四种频率下的实测磁滞回线。 <a href="/assets/papers/2019/double-sheet-testing-of-silicon-steel-at-high-frequency.pdf#page=4">图片所在页</a></figcaption>
</figure>

[英文版](/2018/10/25/double-sheet-testing-of-silicon-steel-at-high-frequency) · [返回团队新闻](/team-news/)

File: _posts/2018-10-25-double-sheet-testing-of-silicon-steel-at-high-frequency.md
---
layout: post
title: An Improved Method for Measuring the Magnetic Properties of Silicon Steel With Double Sheets at High Frequency
date: 2018-10-25
lang: en
permalink: /2018/10/25/double-sheet-testing-of-silicon-steel-at-high-frequency
categories:
- Papers
excerpt: Placing two steel sheets in a symmetric magnetic circuit creates a gap in which a sensing coil can measure a field close to the one inside the steel. The apparatus operated at frequencies up to 20 kHz, and the paper reports hysteresis loops of ultra-thin steel at several test frequencies.
---

**Authors**　Ruiying Chen, Changgeng Zhang, Yongjian Li, Qingxin Yang, Lixiang Wang<br>
**Journal**　IEEE Transactions on Magnetics 55(2), 6100404 (2019)<br>
**First published online**　25 October 2018<br>
**Journal issue**　February 2019, volume 55, issue 2<br>
**DOI**　`10.1109/TMAG.2018.2868811`

<a href="/assets/papers/2019/double-sheet-testing-of-silicon-steel-at-high-frequency.pdf" download="double-sheet-testing-of-silicon-steel-at-high-frequency.pdf">Download full paper (PDF)</a> · 4 pages · 1.6 MB

## Research brief

Placing two steel sheets in a symmetric magnetic circuit creates a gap in which a sensing coil can measure a field close to the one inside the steel. The apparatus operated at frequencies up to 20 kHz, and the paper reports hysteresis loops of ultra-thin steel at several test frequencies.

## Abstract

Single sheet tester (SST) is a traditional method for measuring magnetic properties of silicon steel. In order to make the measurement more accurate, this paper presents an improved SST with double yokes and double sheets. The electromagnetic simulation demonstrates that the magnetic field strength H between the two sheets that are in symmetric magnetic path approximately equal to H of two sheets, proving that the improved SST has higher test accuracy than the traditional double-yoked SST. A novel control method is proposed for the measurement system to make sure the symmetry of magnetic path. In this experiment, the magnetic field strength H and the magnetic flux density B of the tested samples are measured by an induction coil method, and the maximum working frequency of this apparatus can be up to 20 kHz.

<figure style="margin:1.5rem 0">
  <img src="/assets/papers/2019/figures/double-sheet-testing-of-silicon-steel-at-high-frequency.webp" alt="Measured hysteresis loops of ultra-thin silicon steel at four frequencies." style="display:block;max-width:100%;height:auto">
  <figcaption>Figure 9. Measured hysteresis loops of ultra-thin silicon steel at four frequencies. <a href="/assets/papers/2019/double-sheet-testing-of-silicon-steel-at-high-frequency.pdf#page=4">Figure in the full paper</a></figcaption>
</figure>

[Chinese edition](/zh/news/double-sheet-testing-of-silicon-steel-at-high-frequency/) · [News of My Group](/categories)

File: _posts/2021-10-30-icef-2021-electrical-steel-invited-talk-zh.md
---
layout: page
title: 张长庚在 ICEF 2021 作邀请报告，介绍电工钢磁特性建模及其应用
date: 2021-10-30
date_precision: day
lang: zh-CN
hidden: true
permalink: /zh/news/icef-2021-electrical-steel-invited-talk/
excerpt: 在第八届电磁场问题与应用国际会议上，张长庚从冲压边缘的局部磁性能讲到换流阀电抗器的铁心热点，展示了如何将电工钢的实测特性用于设备计算。
---

2021 年 10 月 30 日，河北工业大学电气工程学院张长庚副教授在第八届电磁场问题与应用国际会议（ICEF 2021）电磁场数值计算分会场作邀请报告。报告题为《电工钢磁特性建模及其在电气设备中的应用》。在赵小军教授主持的线上分会场，张长庚以电机铁心片和换流阀电抗器为例，说明钢片边缘的加工损伤、磁化方向以及铁损的空间分布如何影响设备计算。[华北电力大学分会场报道](https://ee.ncepu.edu.cn/xwdt3/75ac7e67186c4ce990b807ea62edcf03.htm)

## 从北京首届到天津第八届

ICEF 由中国电工技术学会发起，首届于 1988 年在北京举行，通常每四年举办一届。会议将研究电磁场计算方法的学者与使用这些方法的工程师聚到一起。议题既包括电磁场的数值解法、非线性材料建模和多物理场耦合，也包括电机与驱动、电磁测量和无损检测。第八届由河北工业大学在天津承办，会议手册列出的会期为 10 月 29—31 日。受疫情影响，本届首次采用线上形式，学术报告于 30—31 日举行。[河北工业大学会议报道](https://eweb.hebut.edu.cn/news/5a396f4816fe4ca49178211de0b76a25.htm)

本届会议由中国电工技术学会主办，中国电机工程学会和国际计算电磁学会协办。河北工业大学省部共建电工装备可靠性与智能化国家重点实验室承担会务组织工作。颜威利教授任名誉主席，杨庆新教授任大会主席，崔翔、杨仕友教授任联合主席，张长庚也担任本届会议编辑委员会成员。大会收到来自 **12 个国家和地区**的投稿，录用 **146 篇**作口头交流，设有大会报告和 **12 个口头报告分会场**。[中国电工技术学会会议通知](https://www.ces.org.cn/html/report/21060313-1.htm) · [《COMPEL》会议专刊编者述评](https://doi.org/10.1108/COMPEL-01-2023-604)

{% include news-photos.html group="icef_2021_programme" %}

## 冲压对钢片边缘的影响有多深

电机铁心片经过冲压成形。张长庚展示了用可移动微型探头在距切口不同位置测得的局部磁化曲线。在相同磁场强度下，越靠近切口，钢片的磁通密度越低。报告中的两个无取向电工钢试样分别在 **80 MPa** 和 **250 MPa** 的冲压条件下制备，实测磁性能受影响的范围从边缘向内分别延伸约 **8 mm** 和 **14 mm**。这些曲线给出了受影响区域的实际宽度，可用于在铁心模型中区分边缘材料和内部材料。

{% include news-photos.html group="icef_2021_edges" %}

## 把磁化方向写进材料模型

变压器铁心接缝和电机定子齿轭交界处的磁通会改变方向。为描述这种工况，张长庚介绍了基于磁能的各向异性模型。模型将不同磁化方向的数据组织成磁能曲面，由磁能密度对磁通密度的偏导求得磁场强度。报告展示了磁通密度旋转一周时磁场强度描出的轨迹，使不同方向的磁化响应可以直接比较。

{% include news-photos.html group="icef_2021_energy" %}

## 用铁损分布预测电抗器热点

在特高压直流换流阀的阳极饱和电抗器算例中，张长庚比较了两种把铁损转为热源的方法。将铁损均匀分配时，计算热点在铁轭内侧上部，温度为 **117.7 °C**。按区域保留铁损的空间分布后，计算热点移至铁轭内侧中部，温度为 **119.5 °C**。两种计算得到的峰值仅相差 **1.8 °C**，但给出的热点位置不同。对需要布置测温点的工程师而言，位置差异同样重要。

{% include news-photos.html group="icef_2021_hotspot" %}

File: _posts/2023-02-24-laser-cutting-and-magnetic-degradation-of-non-oriented-steel-zh.md
---
layout: page
title: 激光切割引起的无取向电工钢磁性能劣化
date: 2023-02-24
lang: zh-CN
permalink: /zh/news/laser-cutting-and-magnetic-degradation-of-non-oriented-steel/
hidden: true
excerpt: 激光切割对电机铁芯叠片的影响能深入到什么位置？团队沿 35WW250 无取向电工钢的切边逐点测量磁滞回线，发现磁性能劣化区向内延伸至 18 mm，并通过磁光成像观察了从边缘到内部的磁畴形貌变化。
---

**作者**　张长庚、张妍、李永建、杨庆新<br>
**期刊**　AIP Advances，第 13 卷第 2 期，文章编号 025360<br>
**首次在线发表**　2023 年 2 月 24 日<br>
**DOI**　`10.1063/9.0000586`

<a href="/assets/papers/2023/laser-cutting-and-magnetic-degradation-of-non-oriented-steel.pdf" download="laser-cutting-and-magnetic-degradation-of-non-oriented-steel.pdf">下载论文全文（PDF）</a> · 7 页 · 7.9 MB

## 研究简介

激光切割对电机铁芯叠片的影响能深入到什么位置？团队沿 35WW250 无取向电工钢的切边逐点测量磁滞回线，发现磁性能劣化区向内延伸至 18 mm，并通过磁光成像观察了从边缘到内部的磁畴形貌变化。

## 摘要

电机制造中广泛采用激光切割来加工铁芯叠片。高能激光束引入的内应力会使无取向硅钢的磁性能劣化。为了准确预测电机铁芯损耗，需要分析激光切割造成的磁性能劣化程度及其机理。本文首先在正弦交变激励下测量 35WW250 无取向电工钢不同位置的局部磁特性，并从宏观层面以铁损评估劣化程度。随后从微观层面观察切边附近的磁畴形貌，研究磁畴在外加磁场下的演变。实验表明，激光切割使该试样的磁性能劣化区从切边沿横向延伸至 18 mm。不同位置的磁畴形貌也出现显著差异。磁光观测与局部磁测量共同验证了分析方法的有效性，为评估和改进硅钢加工工艺提供了依据。

<figure style="margin:1.5rem 0">
  <img src="/assets/papers/2023/figures/laser-cutting-and-magnetic-degradation-of-non-oriented-steel.webp" alt="试样中心与距切边 4 mm 处的磁滞回线对比，以及切边附近不同位置的局部磁滞回线。" style="display:block;max-width:100%;height:auto">
  <figcaption>图 2　试样中心与距切边 4 mm 处的磁滞回线对比，以及切边附近不同位置的局部磁滞回线。 <a href="/assets/papers/2023/laser-cutting-and-magnetic-degradation-of-non-oriented-steel.pdf#page=4">图片所在页</a></figcaption>
</figure>

[英文版](/2023/02/24/laser-cutting-and-magnetic-degradation-of-non-oriented-steel) · [返回团队新闻](/team-news/)

File: _posts/2023-02-24-laser-cutting-and-magnetic-degradation-of-non-oriented-steel.md
---
layout: post
title: Magnetic properties deterioration of non-oriented steel due to laser cutting
date: 2023-02-24
lang: en
permalink: /2023/02/24/laser-cutting-and-magnetic-degradation-of-non-oriented-steel
categories:
- Papers
tags:
- Yan Zhang
excerpt: How far does the effect of a laser cut extend into a motor lamination? Local hysteresis measurements on 35WW250 electrical steel detected magnetic degradation as far as 18 mm from the cut edge. Magneto-optical images showed how the domain pattern changed across the same region.
---

**Authors**　Changgeng Zhang, Yan Zhang, Yongjian Li, Qingxin Yang<br>
**Journal**　AIP Advances 13(2), 025360 (2023)<br>
**First published online**　24 February 2023<br>
**DOI**　`10.1063/9.0000586`

<a href="/assets/papers/2023/laser-cutting-and-magnetic-degradation-of-non-oriented-steel.pdf" download="laser-cutting-and-magnetic-degradation-of-non-oriented-steel.pdf">Download full paper (PDF)</a> · 7 pages · 7.9 MB

## Research brief

How far does the effect of a laser cut extend into a motor lamination? Local hysteresis measurements on 35WW250 electrical steel detected magnetic degradation as far as 18 mm from the cut edge. Magneto-optical images showed how the domain pattern changed across the same region.

## Abstract

In the manufacturing process of electrical machines, laser cutting is widely used to produce the laminations of cores. The internal stresses introduced by the high-energy laser beam will lead to deterioration in the magnetic properties of the non-oriented silicon steels. To accurately predict the core losses of the electrical machines, it is important to analyze the deterioration degree and the deterioration mechanism of the non-oriented steel sheets caused by laser cutting. In this paper, first, the local magnetic properties of the non-oriented steel 35WW250 at different positions are measured under the alternating sinusoidal excitation, in which the degradation degree is evaluated based on the core loss from the macroscopic perspective. Second, from the microscopic perspective, the observed magnetic domain patterns at the edge and those evolutions under the excitation of the magnetic field are investigated. The experimental results demonstrate that laser cutting can lead to the magnetic degradation of the non-oriented steels with a transverse depth of 18 mm from the edge. Moreover, the laser cutting process leads to significant variations in the patterns of the magnetic domains at different positions. The magneto-optical observation and local magnetic measurement verified the effectiveness of the analytical method, which is of great significance for the evaluation and improvement of the processing technique of the silicon steels.

<figure style="margin:1.5rem 0">
  <img src="/assets/papers/2023/figures/laser-cutting-and-magnetic-degradation-of-non-oriented-steel.webp" alt="Local hysteresis loops at the center of the sheet, 4 mm from the cut edge and at other distances from the edge." style="display:block;max-width:100%;height:auto">
  <figcaption>Figure 2. Local hysteresis loops at the center of the sheet, 4 mm from the cut edge and at other distances from the edge. <a href="/assets/papers/2023/laser-cutting-and-magnetic-degradation-of-non-oriented-steel.pdf#page=4">Figure in the full paper</a></figcaption>
</figure>

[Chinese edition](/zh/news/laser-cutting-and-magnetic-degradation-of-non-oriented-steel/) · [News of My Group](/categories)

File: _posts/2023-04-03-nanocrystalline-cores-under-pulsed-excitation-zh.md
---
layout: page
title: 脉冲频率和占空比如何影响纳米晶磁芯的磁滞回线
date: 2023-04-03
lang: zh-CN
hidden: true
permalink: /zh/news/nanocrystalline-cores-under-pulsed-excitation/
excerpt: 团队通过实测磁滞回线和场路耦合仿真，研究铁基纳米晶磁芯在重复脉冲下如何逐步趋于饱和。
---

**作者**　张长庚、张民、李永建  
**期刊**　《材料》，第 16 卷第 7 期，文章编号 2850，2023 年 4 月 3 日发表

## 研究简介

团队保持脉冲电压幅值不变，分别调节重复频率和占空比，测量铁基纳米晶磁芯在不同激励下的局部磁滞回线。实验中，提高重复频率或减小占空比都会使局部磁滞回线变窄。

研究人员将实测磁特性用于磁芯与脉冲电路耦合的有限元模型，对比了计算和实测的电压、电流及磁滞回线。在 1 kHz 下，占空比为 5% 时，仿真磁芯在第 5 个脉冲达到饱和。占空比降为 1% 时，则需要 9 个脉冲。

[期刊原文](https://doi.org/10.3390/ma16072850)

[英文版](/2023/04/03/nanocrystalline-cores-under-pulsed-excitation) · [返回团队新闻](/team-news/)

File: _posts/2023-04-03-nanocrystalline-cores-under-pulsed-excitation.md
---
layout: post
title: Measurement and Simulation of Magnetic Properties of Nanocrystalline Alloys under High-Frequency Pulse Excitation
date: 2023-04-03
lang: en
permalink: /2023/04/03/nanocrystalline-cores-under-pulsed-excitation
categories:
- Papers
tags:
- Min
excerpt: With the pulse voltage held constant, increasing the repetition rate or reducing the duty cycle narrowed the measured minor hysteresis loops. At 1 kHz the field–circuit simulation showed the core reaching saturation after five pulses at 5% duty and nine pulses at 1% duty.
---

**Authors**　Changgeng Zhang, Min Zhang, Yongjian Li<br>
**Journal**　Materials 16(7), 2850 (2023)<br>
**First published online**　3 April 2023<br>
**DOI**　`10.3390/ma16072850`

<a href="/assets/papers/2023/nanocrystalline-cores-under-pulsed-excitation.pdf" download="nanocrystalline-cores-under-pulsed-excitation.pdf">Download full paper (PDF)</a> · 11 pages · 10.7 MB

## Research brief

With the pulse voltage held constant, increasing the repetition rate or reducing the duty cycle narrowed the measured minor hysteresis loops. At 1 kHz the field–circuit simulation showed the core reaching saturation after five pulses at 5% duty and nine pulses at 1% duty.

## Abstract

In order to broaden the application of nanocrystalline soft magnetic materials in electrical engineering under extreme conditions, nanocrystalline alloys must also have good characteristics under high-frequency and nonsinusoidal excitation. In this paper, the magnetic properties of Fe-based nanocrystalline alloys excited by high repetition frequency pulses were measured. Excitation frequency and duty cycles are two important factors in the study of magnetic properties under pulse excitation. With the amplitude of the pulse remaining constant, different local hysteresis curves were obtained by changing the frequency and duty cycle. The experimental results proved that the higher the frequency is and the smaller the duty cycle is, the narrower the local hysteresis loop is. Finally, the finite element method (FEM) was used to model the magnetic core coupling with an impulse circuit based on the measured magnetic properties. Compared with the experimental results, the simulation results showed that the field-circuit coupling analysis model can effectively reflect the influence law of the frequency and duty cycle on magnetic properties.

**Keywords**　Pulse excitation, nanocrystalline alloy, magnetic properties, finite element method, field–circuit coupling

<figure style="margin:1.5rem 0">
  <img src="/assets/papers/2023/figures/nanocrystalline-cores-under-pulsed-excitation.webp" alt="Measured local hysteresis loops at several pulse repetition frequencies for duty cycles of 1% and 5%." style="display:block;max-width:100%;height:auto">
  <figcaption>Figure 4. Measured local hysteresis loops at several pulse repetition frequencies for duty cycles of 1% and 5%. <a href="/assets/papers/2023/nanocrystalline-cores-under-pulsed-excitation.pdf#page=5">Figure in the full paper</a></figcaption>
</figure>

[Chinese edition](/zh/news/nanocrystalline-cores-under-pulsed-excitation/) · [News of My Group](/categories)

File: _posts/2023-06-14-harmonic-and-dc-bias-hysteresis-with-an-improved-preisach-model-zh.md
---
layout: page
title: 栗浩然｜基于改进 Preisach 模型的谐波与直流偏磁下磁滞特性模拟
date: 2023-06-14
lang: zh-CN
permalink: /zh/news/harmonic-and-dc-bias-hysteresis-with-an-improved-preisach-model/
hidden: true
excerpt: 取向硅钢的磁滞回线在直流偏磁下会出现不对称。团队从实测极限回线生成一阶反转曲线，建立不同偏磁场下的 Everett 函数，再用谐波和直流偏磁实验检验计算结果。
---

**作者**　张长庚、栗浩然、田亚坤、李永建、杨庆新<br>
**期刊**　《材料》，第 16 卷第 12 期，文章编号 4385<br>
**首次在线发表**　2023 年 6 月 14 日<br>
**DOI**　`10.3390/ma16124385`

<a href="/assets/papers/2023/harmonic-and-dc-bias-hysteresis-with-an-improved-preisach-model.pdf" download="harmonic-and-dc-bias-hysteresis-with-an-improved-preisach-model.pdf">下载论文全文（PDF）</a> · 14 页 · 5.9 MB

## 研究简介

取向硅钢的磁滞回线在直流偏磁下会出现不对称。团队从实测极限回线生成一阶反转曲线，建立不同偏磁场下的 Everett 函数，再用谐波和直流偏磁实验检验计算结果。

## 摘要

变压器、电抗器等电气设备经常在含谐波和直流偏磁的工况下运行。为了准确计算铁芯损耗并优化设备设计，需要快速、准确地模拟软磁材料在多种激励条件下的磁滞特性。本文基于 Preisach 磁滞模型设计了用于模拟不对称磁滞回线的参数辨识方法，并将其用于取向硅钢片偏磁工况的磁滞特性计算。通过实验获得不同工况下的极限磁滞回线，数值生成具有不对称特征的一阶反转曲线，进而建立不同直流偏磁条件下的 Everett 函数。通过改进 Preisach 模型的一阶反转曲线辨识方法，模拟了取向硅钢片在谐波和直流偏磁下的磁滞特性。仿真与实验结果的对比验证了该方法的有效性，可为材料生产与应用提供参考。

**关键词**　Preisach 模型、直流偏磁、损耗分离理论、取向硅钢片

<figure style="margin:1.5rem 0">
  <img src="/assets/papers/2023/figures/harmonic-and-dc-bias-hysteresis-with-an-improved-preisach-model.webp" alt="直流偏磁场为 50 A/m、交流磁通密度峰值分别为 1.0 T 和 1.5 T 时，静态磁滞回线的实测与计算结果。" style="display:block;max-width:100%;height:auto">
  <figcaption>图 11　直流偏磁场为 50 A/m、交流磁通密度峰值分别为 1.0 T 和 1.5 T 时，静态磁滞回线的实测与计算结果。 <a href="/assets/papers/2023/harmonic-and-dc-bias-hysteresis-with-an-improved-preisach-model.pdf#page=11">图片所在页</a></figcaption>
</figure>

[英文版](/2023/06/14/harmonic-and-dc-bias-hysteresis-with-an-improved-preisach-model) · [返回团队新闻](/team-news/)

File: _posts/2023-06-14-harmonic-and-dc-bias-hysteresis-with-an-improved-preisach-model.md
---
layout: post
title: Harmonic and DC Bias Hysteresis Characteristics Simulation Based on an Improved Preisach Model
date: 2023-06-14
lang: en
permalink: /2023/06/14/harmonic-and-dc-bias-hysteresis-with-an-improved-preisach-model
categories:
- Papers
tags:
- Haoran Li
- Yakun Tian
excerpt: DC bias makes the hysteresis loop of grain-oriented steel asymmetric. The team used measured limiting loops to generate first-order reversal curves and construct Everett functions for different bias fields. Measurements under harmonic excitation and DC bias were used to test the model.
---

**Authors**　Changgeng Zhang, Haoran Li, Yakun Tian, Yongjian Li, Qingxin Yang<br>
**Journal**　Materials 16(12), 4385 (2023)<br>
**First published online**　14 June 2023<br>
**DOI**　`10.3390/ma16124385`

<a href="/assets/papers/2023/harmonic-and-dc-bias-hysteresis-with-an-improved-preisach-model.pdf" download="harmonic-and-dc-bias-hysteresis-with-an-improved-preisach-model.pdf">Download full paper (PDF)</a> · 14 pages · 5.9 MB

## Research brief

DC bias makes the hysteresis loop of grain-oriented steel asymmetric. The team used measured limiting loops to generate first-order reversal curves and construct Everett functions for different bias fields. Measurements under harmonic excitation and DC bias were used to test the model.

## Abstract

Transformers, reactors and other electrical equipment often work under harmonics and DC-bias working conditions. It is necessary to quickly and accurately simulate the hysteresis characteristics of soft magnetic materials under various excitation conditions in order to achieve accurate calculations of core loss and the optimal design of electrical equipment. Based on Preisach hysteresis model, a parameter identification method for asymmetric hysteresis loop simulation is designed and applied to the simulation of hysteresis characteristics under bias conditions of oriented silicon steel sheets. In this paper, the limiting hysteresis loops of oriented silicon steel sheets are obtained through experiments under different working conditions. The first-order reversal curves (FORCs) with asymmetric characteristics is generated numerically, and then the Everett function is established under different DC bias conditions. The hysteresis characteristics of the oriented silicon steel sheets under harmonics and DC bias are simulated by improving FORCs identification method of the Preisach model. By comparing the results of simulation and experiment, the effectiveness of the proposed method is verified, so as to provide an important reference for material production and application.

**Keywords**　Preisach model, DC bias, loss separation theory, grain-oriented silicon steel sheets

<figure style="margin:1.5rem 0">
  <img src="/assets/papers/2023/figures/harmonic-and-dc-bias-hysteresis-with-an-improved-preisach-model.webp" alt="Measured and simulated static hysteresis loops at a DC field of 50 A/m for peak AC flux densities of 1.0 and 1.5 T." style="display:block;max-width:100%;height:auto">
  <figcaption>Figure 11. Measured and simulated static hysteresis loops at a DC field of 50 A/m for peak AC flux densities of 1.0 and 1.5 T. <a href="/assets/papers/2023/harmonic-and-dc-bias-hysteresis-with-an-improved-preisach-model.pdf#page=11">Figure in the full paper</a></figcaption>
</figure>

[Chinese edition](/zh/news/harmonic-and-dc-bias-hysteresis-with-an-improved-preisach-model/) · [News of My Group](/categories)
