Repository: zhangchanggenghebut/zhangchanggenghebut.github.io

File: _posts/2023-09-18-recurrent-neural-networks-for-electrical-steel-hysteresis-zh.md
---
layout: page
title: 基于循环神经网络的电工钢片磁特性仿真
date: 2023-09-18
lang: zh-CN
permalink: /zh/news/recurrent-neural-networks-for-electrical-steel-hysteresis/
hidden: true
excerpt: 正弦激励上叠加谐波后，电工钢片的动态磁滞回线会发生变化。研究把 Play 算子与循环神经网络结合，文中谐波工况下总损耗的计算值与实测值误差小于 3%。
---

**作者**　张豪、杨庆新、张长庚、李永建、陈怡帆<br>
**期刊**　IEEE Transactions on Magnetics 60(3), 7300304 (2024)<br>
**首次在线发表**　2023 年 9 月 18 日<br>
**刊期**　2024 年 3 月，第 60 卷第 3 期<br>
**DOI**　`10.1109/TMAG.2023.3316753`

<a href="/assets/papers/2024/recurrent-neural-networks-for-electrical-steel-hysteresis.pdf" download="recurrent-neural-networks-for-electrical-steel-hysteresis.pdf">下载论文全文（PDF）</a> · 4 页 · 5.8 MB

## 研究简介

正弦激励上叠加谐波后，电工钢片的动态磁滞回线会发生变化。研究把 Play 算子与循环神经网络结合，文中谐波工况下总损耗的计算值与实测值误差小于 3%。

## 摘要

为预测复杂激励条件下电工钢片的磁滞特性，本文提出一种基于循环神经网络的 Play 模型。该模型将神经网络与 Play 磁滞算子相结合，用训练得到的神经网络参数结构替代磁滞模型中的分布函数。研究提出基于遗传算法的神经网络超参数自动选择方法，提高了预测精度。实验与模型预测对比表明，所提出的模型可以准确预测材料在正弦和谐波激励下的磁滞特性。

**关键词**　磁滞模型、机器学习、磁特性测量、循环神经网络

<figure style="margin:1.5rem 0">
  <img src="/assets/papers/2024/figures/recurrent-neural-networks-for-electrical-steel-hysteresis.webp" alt="四种谐波激励条件下，电工钢片动态磁滞回线的预测值与实测值。" style="display:block;max-width:100%;height:auto">
  <figcaption>图 7　四种谐波激励条件下，电工钢片动态磁滞回线的预测值与实测值。 <a href="/assets/papers/2024/recurrent-neural-networks-for-electrical-steel-hysteresis.pdf#page=4">图片所在页</a></figcaption>
</figure>

[英文版](/2023/09/18/recurrent-neural-networks-for-electrical-steel-hysteresis) · [返回团队新闻](/team-news/)

File: _posts/2023-09-18-recurrent-neural-networks-for-electrical-steel-hysteresis.md
---
layout: post
title: Hao Zhang — Magnetic Properties Simulation of Electrical Steel Sheet Based on Recurrent Neural Network
date: 2023-09-18
lang: en
permalink: /2023/09/18/recurrent-neural-networks-for-electrical-steel-hysteresis
categories:
- Papers
tags:
- Hao Zhang
- Yifan Chen
excerpt: Harmonics change both the shape and area of the hysteresis loop in electrical steel. In the harmonic tests reported in the paper, the recurrent model predicted total loss with an error below 3%.
---

**Authors**　Hao Zhang, Qingxin Yang, Changgeng Zhang, Yongjian Li, Yifan Chen<br>
**Journal**　IEEE Transactions on Magnetics 60(3), 7300304 (2024)<br>
**First published online**　18 September 2023<br>
**Journal issue**　March 2024, volume 60, issue 3<br>
**DOI**　`10.1109/TMAG.2023.3316753`

<a href="/assets/papers/2024/recurrent-neural-networks-for-electrical-steel-hysteresis.pdf" download="recurrent-neural-networks-for-electrical-steel-hysteresis.pdf">Download full paper (PDF)</a> · 4 pages · 5.8 MB

## Research brief

Harmonics change both the shape and area of the hysteresis loop in electrical steel. In the harmonic tests reported in the paper, the recurrent model predicted total loss with an error below 3%.

## Abstract

In this work, a Play model based on recurrent neural network (RNN) is proposed to predict hysteresis characteristics of electrical steel sheets under complex excitation conditions. The proposed model combines the neural network with the Play hysteresis operator, replacing the distribution function in the hysteresis model with the trained neural network parameter structure. An automatic selection method for neural network hyperparameters based on genetic algorithm (GA) is suggested, which improves the prediction accuracy. Comparing the experimental with the model prediction results, the proposed model can accurately predict the hysteresis characteristics of materials under sinusoidal and harmonic conditions.

**Keywords**　Hysteresis model, machine learning, magnetic characteristic measurement, recurrent neural network (RNN)

<figure style="margin:1.5rem 0">
  <img src="/assets/papers/2024/figures/recurrent-neural-networks-for-electrical-steel-hysteresis.webp" alt="Predicted and measured dynamic hysteresis loops for the four harmonic excitation cases." style="display:block;max-width:100%;height:auto">
  <figcaption>Figure 7. Predicted and measured dynamic hysteresis loops for the four harmonic excitation cases. <a href="/assets/papers/2024/recurrent-neural-networks-for-electrical-steel-hysteresis.pdf#page=4">Figure in the full paper</a></figcaption>
</figure>

[Chinese edition](/zh/news/recurrent-neural-networks-for-electrical-steel-hysteresis/) · [News of My Group](/categories)

File: _posts/2024-02-07-high-frequency-loss-in-wound-nanocrystalline-cores-zh.md
---
layout: page
title: 考虑磁通密度非均匀分布的纳米晶磁芯高频损耗建模
date: 2024-02-07
lang: zh-CN
permalink: /zh/news/high-frequency-loss-in-wound-nanocrystalline-cores/
hidden: true
excerpt: 卷绕厚度不同，即使磁芯的平均磁通密度相同，局部磁通密度也会有所不同。将这一分布计入损耗分离方程后，不同卷绕厚度试样的平均损耗计算误差控制在 10% 以内。
---

**作者**　孟文斌、张长庚、李永建、孙鹤、万振宇<br>
**期刊**　AIP Advances 14, 025314 (2024)<br>
**首次在线发表**　2024 年 2 月 7 日<br>
**DOI**　`10.1063/9.0000650`

<a href="/assets/papers/2024/high-frequency-loss-in-wound-nanocrystalline-cores.pdf" download="high-frequency-loss-in-wound-nanocrystalline-cores.pdf">下载论文全文（PDF）</a> · 7 页 · 8.1 MB

## 研究简介

卷绕厚度不同，即使磁芯的平均磁通密度相同，局部磁通密度也会有所不同。将这一分布计入损耗分离方程后，不同卷绕厚度试样的平均损耗计算误差控制在 10% 以内。

## 摘要

纳米晶材料具有优良的磁性能，因此纳米晶磁芯广泛用于高频变压器和电感器设计。然而，磁阻与几何形状密切相关，导致磁芯内部的磁通密度分布不均匀，可能使磁芯损耗计算产生较大误差。本文采用有限元方法说明在损耗计算中考虑磁通密度非均匀分布的必要性，提出考虑这一分布的改进损耗分离方程，并通过计算和分析不同卷绕厚度纳米晶磁芯的损耗验证该方程。与传统损耗分离方程相比，改进方程的计算精度有所提高，平均误差控制在 10% 以内。

<figure style="margin:1.5rem 0">
  <img src="/assets/papers/2024/figures/high-frequency-loss-in-wound-nanocrystalline-cores.webp" alt="平均磁通密度为 0.5 T 时，不同卷绕厚度纳米晶磁芯的有限元仿真结果。" style="display:block;max-width:100%;height:auto">
  <figcaption>图 3　平均磁通密度为 0.5 T 时，不同卷绕厚度纳米晶磁芯的有限元仿真结果。 <a href="/assets/papers/2024/high-frequency-loss-in-wound-nanocrystalline-cores.pdf#page=4">图片所在页</a></figcaption>
</figure>

[英文版](/2024/02/07/high-frequency-loss-in-wound-nanocrystalline-cores) · [返回团队新闻](/team-news/)

File: _posts/2024-02-07-high-frequency-loss-in-wound-nanocrystalline-cores.md
---
layout: post
title: Wenbin Meng | High-frequency loss modeling of nanocrystalline core considering nonuniform distribution of flux density
date: 2024-02-07
lang: en
permalink: /2024/02/07/high-frequency-loss-in-wound-nanocrystalline-cores
categories:
- Papers
tags:
- Wenbin Meng
excerpt: Wound cores with the same average flux density can have different local flux distributions. Allowing for that variation brought the average loss-calculation error within 10% for the tested core thicknesses.
---

**Authors**　Wenbin Meng, Changgeng Zhang, Yongjian Li, He Sun, Zhenyu Wan<br>
**Journal**　AIP Advances 14, 025314 (2024)<br>
**First published online**　7 February 2024<br>
**DOI**　`10.1063/9.0000650`

<a href="/assets/papers/2024/high-frequency-loss-in-wound-nanocrystalline-cores.pdf" download="high-frequency-loss-in-wound-nanocrystalline-cores.pdf">Download full paper (PDF)</a> · 7 pages · 8.1 MB

## Research brief

Wound cores with the same average flux density can have different local flux distributions. Allowing for that variation brought the average loss-calculation error within 10% for the tested core thicknesses.

## Abstract

Nanocrystalline core is widely used in the design process of high-frequency transformers and inductors due to the attractive magnetic properties of nanocrystalline material. However, the flux density distribution is nonuniform in the core because the reluctance is closely related to its geometric shape. The nonuniformity of flux density distribution may cause huge calculation errors of core losses. In this paper, Finite Element Method (FEM) is used to justify taking into account nonuniform distribution of flux density during the process of core loss calculation. An improved loss separation equation considering nonuniform distribution of flux density is proposed, and the improved equation is verified through calculating and analyzing the losses of nanocrystalline cores with different wound thicknesses. Compared with the traditional loss separation equation, the accuracy is improved, and the average error of improved equation is confined in 10%.

<figure style="margin:1.5rem 0">
  <img src="/assets/papers/2024/figures/high-frequency-loss-in-wound-nanocrystalline-cores.webp" alt="Finite-element results for nanocrystalline cores with different winding thicknesses at an average flux density of 0.5 T." style="display:block;max-width:100%;height:auto">
  <figcaption>Figure 3. Finite-element results for nanocrystalline cores with different winding thicknesses at an average flux density of 0.5 T. <a href="/assets/papers/2024/high-frequency-loss-in-wound-nanocrystalline-cores.pdf#page=4">Figure in the full paper</a></figcaption>
</figure>

[Chinese edition](/zh/news/high-frequency-loss-in-wound-nanocrystalline-cores/) · [News of My Group](/categories)

File: _posts/2024-02-09-temperature-dependent-hysteresis-with-temporal-convolutions-zh.md
---
layout: page
title: 基于时间卷积网络的温度相关磁滞模型
date: 2024-02-09
lang: zh-CN
permalink: /zh/news/temperature-dependent-hysteresis-with-temporal-convolutions/
hidden: true
excerpt: 团队在 25–125 °C、5–20 kHz 范围内测量了 N87 铁氧体，将自发磁化强度随温度的变化引入模型，以预测不同温度下的回线和损耗。
---

**作者**　张豪、杨庆新、张长庚、李永建、陈怡帆<br>
**期刊**　AIP Advances 14, 025321 (2024)<br>
**首次在线发表**　2024 年 2 月 9 日<br>
**DOI**　`10.1063/9.0000824`

<a href="/assets/papers/2024/temperature-dependent-hysteresis-with-temporal-convolutions.pdf" download="temperature-dependent-hysteresis-with-temporal-convolutions.pdf">下载论文全文（PDF）</a> · 7 页 · 6.1 MB

## 研究简介

团队在 25–125 °C、5–20 kHz 范围内测量了 N87 铁氧体，将自发磁化强度随温度的变化引入模型，以预测不同温度下的回线和损耗。

## 摘要

温度变化会改变铁磁磁芯的磁化行为，进而可能影响电气设备的性能。为准确计算电气设备的电磁特性，有必要建立考虑温度影响的磁滞模型。本文构建了时间卷积网络与 Play 算子相结合的模型，通过将随温度变化的自发磁化强度作为输入来引入温度效应。为提高模型训练结果的准确性，采用贝叶斯优化方法自动选取网络模型参数。结果表明，该模型能够准确预测材料在不同温度和频率条件下的磁滞特性。

<figure style="margin:1.5rem 0">
  <img src="/assets/papers/2024/figures/temperature-dependent-hysteresis-with-temporal-convolutions.webp" alt="不同温度和频率下 N87 铁氧体动态磁滞回线的实测与预测对比，以及 20 kHz 下的磁芯损耗。" style="display:block;max-width:100%;height:auto">
  <figcaption>图 3　不同温度和频率下 N87 铁氧体动态磁滞回线的实测与预测对比，以及 20 kHz 下的磁芯损耗。 <a href="/assets/papers/2024/temperature-dependent-hysteresis-with-temporal-convolutions.pdf#page=6">图片所在页</a></figcaption>
</figure>

[英文版](/2024/02/09/temperature-dependent-hysteresis-with-temporal-convolutions) · [返回团队新闻](/team-news/)

File: _posts/2024-02-09-temperature-dependent-hysteresis-with-temporal-convolutions.md
---
layout: post
title: Temperature-dependent hysteresis model based on temporal convolutional network
date: 2024-02-09
lang: en
permalink: /2024/02/09/temperature-dependent-hysteresis-with-temporal-convolutions
categories:
- Papers
tags:
- Hao Zhang
- Yifan Chen
excerpt: Measurements on N87 ferrite covered 25–125 °C and 5–20 kHz. The model used the temperature dependence of spontaneous magnetization to predict how its hysteresis loops and losses changed.
---

**Authors**　Hao Zhang, Qingxin Yang, Changgeng Zhang, Yongjian Li, Yifan Chen<br>
**Journal**　AIP Advances 14, 025321 (2024)<br>
**First published online**　9 February 2024<br>
**DOI**　`10.1063/9.0000824`

<a href="/assets/papers/2024/temperature-dependent-hysteresis-with-temporal-convolutions.pdf" download="temperature-dependent-hysteresis-with-temporal-convolutions.pdf">Download full paper (PDF)</a> · 7 pages · 6.1 MB

## Research brief

Measurements on N87 ferrite covered 25–125 °C and 5–20 kHz. The model used the temperature dependence of spontaneous magnetization to predict how its hysteresis loops and losses changed.

## Abstract

The variation of temperature modifies the magnetic behavior of ferromagnetic cores which may affect the performance of electrical equipment. Therefore, it is imperative to develop a temperature-dependent hysteresis model to precisely calculate electromagnetic characteristics of electrical equipment. In this paper, a Temporal Convolutional Network (TCN) in combination with the Play operator is developed. The proposed model incorporates the temperature-dependent spontaneous magnetization intensity as the model input to introduce the temperature effect. To enhance the accuracy of model training outcomes, the Bayesian optimization approach for automatically selecting network model parameters is provided. The results show that the proposed model can accurately predict the hysteresis characteristics of materials under varying temperature and frequency conditions.

<figure style="margin:1.5rem 0">
  <img src="/assets/papers/2024/figures/temperature-dependent-hysteresis-with-temporal-convolutions.webp" alt="Measured and predicted dynamic loops for N87 ferrite at different temperatures and frequencies, with core losses at 20 kHz." style="display:block;max-width:100%;height:auto">
  <figcaption>Figure 3. Measured and predicted dynamic loops for N87 ferrite at different temperatures and frequencies, with core losses at 20 kHz. <a href="/assets/papers/2024/temperature-dependent-hysteresis-with-temporal-convolutions.pdf#page=6">Figure in the full paper</a></figcaption>
</figure>

[Chinese edition](/zh/news/temperature-dependent-hysteresis-with-temporal-convolutions/) · [News of My Group](/categories)

File: _posts/2025-01-01-low-pressure-sintering-of-iron-ferrite-powder-cores-zh.md
---
layout: page
title: 郭子冉｜低压放电等离子烧结制备铁基镍锌铁氧体高性能软磁复合材料
date: 2025-01-01
lang: zh-CN
permalink: /zh/news/low-pressure-sintering-of-iron-ferrite-powder-cores/
hidden: true
excerpt: 在四种镍锌铁氧体配比中，添加量为 2.5 wt% 的样品在 20–200 kHz 范围内取得了较好的综合磁性能。
---

**作者**　张长庚、郭子冉、林志伟、李永建<br>
**期刊**　Journal of Alloys and Compounds 1012, 178436 (2025)<br>
**首次在线发表**　2025 年 1 月 1 日<br>
**DOI**　`10.1016/j.jallcom.2024.178436`

<a href="/assets/papers/2025/low-pressure-sintering-of-iron-ferrite-powder-cores.pdf" download="low-pressure-sintering-of-iron-ferrite-powder-cores.pdf">下载论文全文（PDF）</a> · 10 页 · 13.2 MB

## 研究简介

在四种镍锌铁氧体配比中，添加量为 2.5 wt% 的样品在 20–200 kHz 范围内取得了较好的综合磁性能。

## 摘要

由绝缘包覆层和软磁粉末基体组成的软磁复合材料有望拓宽电磁设备的工作频率范围并提高能量转换效率。工业和科研均需要能够缩短制备时间、降低成本的工艺。本研究设计了一种低压放电等离子烧结方法，制得的软磁复合材料比文中对比的高压工艺样品具有更好的磁性能。采用高电阻率镍锌铁氧体包覆纯铁粉末，制备了四种不同铁氧体含量的样品。利用扫描电子显微镜检查包覆完整性，综合测量其力学、电学和磁学性能，并建立损耗分离模型，评价 20–200 kHz 下的磁性能。不同含量样品的比较表明，镍锌铁氧体有助于提高磁导率和饱和磁化强度，并降低剩磁和矫顽力。对本次考察的纯铁粉末基复合材料，2.5 wt% 是适用于该频段的最优铁氧体含量。

<figure style="margin:1.5rem 0">
  <img src="/assets/papers/2025/figures/low-pressure-sintering-of-iron-ferrite-powder-cores.webp" alt="四种镍锌铁氧体质量分数下，球磨后复合粉末的表面形貌。" style="display:block;max-width:100%;height:auto">
  <figcaption>图 3　四种镍锌铁氧体质量分数下，球磨后复合粉末的表面形貌。 <a href="/assets/papers/2025/low-pressure-sintering-of-iron-ferrite-powder-cores.pdf#page=3">图片所在页</a></figcaption>
</figure>

[英文版](/2025/01/04/paper-guoziran) · [返回团队新闻](/team-news/)

File: _posts/2025-03-05-medium-frequency-magnetostriction-of-nanocrystalline-laminations-zh.md
---
layout: page
title: 中频激励下纳米晶合金叠片磁致伸缩的测量与分析
date: 2025-03-05
lang: zh-CN
permalink: /zh/news/medium-frequency-magnetostriction-of-nanocrystalline-laminations/
hidden: true
excerpt: 从 1 kHz 升至 10 kHz，纳米晶叠片的磁滞回线逐渐变宽，磁致伸缩峰峰值却先升后降，测得的形变还出现了由伸长向收缩的转变。
---

**作者**　张长庚、张海涛、陈涛、李永建<br>
**期刊**　AIP Advances 15, 035207 (2025)<br>
**首次在线发表**　2025 年 3 月 5 日<br>
**DOI**　`10.1063/9.0000878`

<a href="/assets/papers/2025/medium-frequency-magnetostriction-of-nanocrystalline-laminations.pdf" download="medium-frequency-magnetostriction-of-nanocrystalline-laminations.pdf">下载论文全文（PDF）</a> · 6 页 · 5.9 MB

## 研究简介

从 1 kHz 升至 10 kHz，纳米晶叠片的磁滞回线逐渐变宽，磁致伸缩峰峰值却先升后降，测得的形变还出现了由伸长向收缩的转变。

## 摘要

纳米晶合金广泛用于中频变压器铁心，设计阶段计算铁心振动与噪声需要准确测量其磁致伸缩。研究构建了由带光学反射器的励磁装置和激光测振仪组成的同步测试系统，用于测量一维中频激励下的磁损耗与磁致伸缩。退火后的纳米晶合金片柔软且易碎，因此采用叠片试样。研究讨论了单磁轭与双磁轭磁路结构对磁特性测试的影响，并利用双磁轭结构在 1–10 kHz 下测量磁滞回线及磁致伸缩。结果表明，频率增大时磁滞回线变宽，损耗增加。磁致伸缩峰峰值随频率先增大后减小，曲线呈现由伸长向收缩的转变。这些实测数据可用于中频电磁设备铁心设计。

<figure style="margin:1.5rem 0">
  <img src="/assets/papers/2025/figures/medium-frequency-magnetostriction-of-nanocrystalline-laminations.webp" alt="同步测量纳米晶叠片磁特性与磁致伸缩的系统。" style="display:block;max-width:100%;height:auto">
  <figcaption>图 3　同步测量纳米晶叠片磁特性与磁致伸缩的系统。 <a href="/assets/papers/2025/medium-frequency-magnetostriction-of-nanocrystalline-laminations.pdf#page=4">图片所在页</a></figcaption>
</figure>

[英文版](/2025/01/09/AIP-haitao) · [返回团队新闻](/team-news/)

File: _posts/2025-03-31-out-of-plane-stress-in-amorphous-and-nanocrystalline-alloys-zh.md
---
layout: page
title: 宽频范围内法向应力作用下非晶与纳米晶合金磁特性测试
date: 2025-03-31
lang: zh-CN
permalink: /zh/news/out-of-plane-stress-in-amorphous-and-nanocrystalline-alloys/
hidden: true
excerpt: 在同一套施加法向应力的测试装置中，纳米晶试样的铁损上升，而非晶试样在高于千赫兹的频率范围呈现先降后升的趋势。
---

**作者**　张长庚、牛国辰、孟文斌、李永建<br>
**期刊**　Journal of Magnetism and Magnetic Materials 623, 173013 (2025)<br>
**首次在线发表**　2025 年 3 月 31 日<br>
**DOI**　`10.1016/j.jmmm.2025.173013`

<a href="/assets/papers/2025/out-of-plane-stress-in-amorphous-and-nanocrystalline-alloys.pdf" download="out-of-plane-stress-in-amorphous-and-nanocrystalline-alloys.pdf">下载论文全文（PDF）</a> · 9 页 · 7.8 MB

## 研究简介

在同一套施加法向应力的测试装置中，纳米晶试样的铁损上升，而非晶试样在高于千赫兹的频率范围呈现先降后升的趋势。

## 摘要

非晶合金与纳米晶合金广泛用作电机、变压器等设备的铁心材料。应力可改变其磁性能，进而影响电气设备的运行效率和可靠性。研究设计了一套可施加面外应力的宽频磁特性测试系统，并通过仿真分析加载部件设计以及试样内应力分布的均匀性。利用该系统，研究测量了纳米晶和非晶合金片在宽频范围内受法向应力时磁特性的变化。测试表明，纳米晶合金受法向应力后铁损增加。对于非晶合金，在高于千赫兹的频率范围内，铁损随加载先降低、随后升高。

<figure style="margin:1.5rem 0">
  <img src="/assets/papers/2025/figures/out-of-plane-stress-in-amorphous-and-nanocrystalline-alloys.webp" alt="法向应力加载机构、磁轭与磁特性测试装置。" style="display:block;max-width:100%;height:auto">
  <figcaption>图 1　法向应力加载机构、磁轭与磁特性测试装置。 <a href="/assets/papers/2025/out-of-plane-stress-in-amorphous-and-nanocrystalline-alloys.pdf#page=2">图片所在页</a></figcaption>
</figure>

[英文版](/2025/03/04/guochen) · [返回团队新闻](/team-news/)

File: _posts/2025-04-10-measuring-magnetostriction-in-electrical-steel-sheets-zh.md
---
layout: page
title: 陈涛在计算电磁学会议交流取向与无取向电工钢的磁致伸缩测量
date: 2025-04-10
lang: zh-CN
hidden: true
permalink: /zh/news/measuring-magnetostriction-in-electrical-steel-sheets/
excerpt: 单片测试仪与激光干涉仪同步测量磁感应强度和磁致伸缩应变，比较两类电工钢在 50 Hz 至 2.5 kHz 下的响应。
---

**作者**　陈涛、杨庆新、张长庚、李永建  
**会议**　第十二届国际计算电磁学会议，比利时布鲁日，第七分会场第 17 号论文，2025 年 4 月 10 日

<a href="/assets/papers/2025/measuring-magnetostriction-in-electrical-steel-sheets.pdf" download="measuring-magnetostriction-in-electrical-steel-sheets.pdf">下载会议短文（PDF）</a> · 2 页 · 163 kB

## 研究简介

电工钢片在交变磁化过程中发生微小伸缩，是变压器铁芯振动和噪声的来源之一。团队将单片测试仪与激光干涉仪结合，在同一磁化周期内同步记录磁感应强度和磁致伸缩应变，并据此比较不同频率下的波形。

在所测试的 50 Hz 至 2.5 kHz 范围内，无取向电工钢试样的磁致伸缩大于取向电工钢试样。研究还讨论了磁化谐波和试样自身振动模态对高频测量结果的影响。

## 摘要

磁致伸缩是变压器运行中振动和噪声的重要来源。测量电工钢片在磁化过程中的形变，有助于变压器设计以及振动和噪声控制。研究团队搭建单片磁性能测试仪，配合激光干涉仪测量单张电工钢片试样在交变磁化下的磁致伸缩特性，并研究磁致伸缩随磁化频率的变化规律。

<figure style="margin:1.5rem 0">
  <img src="/assets/papers/2025/figures/measuring-magnetostriction-in-electrical-steel-sheets.webp" alt="取向电工钢 B30P100 在 50、200、1,000 和 2,000 Hz 下的磁致伸缩应变与磁感应强度关系。" style="display:block;max-width:100%;height:auto">
  <figcaption>图 3 取向电工钢 B30P100 在 50、200、1,000 和 2,000 Hz 下的磁致伸缩应变与磁感应强度关系。 <a href="/assets/papers/2025/measuring-magnetostriction-in-electrical-steel-sheets.pdf#page=2">图片所在页</a></figcaption>
</figure>

[英文版](/2025/04/10/measuring-magnetostriction-in-electrical-steel-sheets) · [返回团队新闻](/team-news/)

File: _posts/2025-04-10-measuring-magnetostriction-in-electrical-steel-sheets.md
---
layout: post
title: Measuring magnetostriction in grain-oriented and non-oriented electrical steel at CEM 2025
date: 2025-04-10
lang: en
categories:
- Papers
tags:
- Tao
excerpt: A single-sheet tester and laser interferometer measured magnetic induction and magnetostrictive strain together from 50 Hz to 2.5 kHz.
---

**Authors**　Tao Chen, Qingxin Yang, Changgeng Zhang and Yongjian Li  
**Conference**　12th International Conference on Computation in Electromagnetics, Bruges, Belgium · Session P7, paper 17 · 10 April 2025

## Research summary

Magnetostriction in transformer core sheets contributes to vibration and audible noise. The team combined a single-sheet tester with laser interferometry to record how a sheet changed length over each magnetization cycle. The setup recorded magnetic induction and strain together so their waveforms could be compared as frequency changed.

Across the reported tests from 50 Hz to 2.5 kHz, the non-oriented specimen showed greater magnetostriction than the grain-oriented specimen. The authors also discuss how magnetization harmonics and specimen vibration modes affect the high-frequency response.

[Conference digest](https://infologic.design/CEM2025/Paper%2017%20-%20Tao%20Chen%2C.pdf) · [Conference programme](https://cem2025.com/program)

[Chinese edition](/zh/news/measuring-magnetostriction-in-electrical-steel-sheets/) · [News of My Group](/categories)

File: _posts/2025-07-11-grain-size-distribution-in-nanocrystalline-alloy-micromagnetics-zh.md
---
layout: page
title: 计及晶粒尺寸分布的纳米晶合金微磁建模与 1–20 kHz 实验对比
date: 2025-07-11
lang: zh-CN
permalink: /zh/news/grain-size-distribution-in-nanocrystalline-alloy-micromagnetics/
hidden: true
excerpt: 把透射电镜测得的晶粒尺寸分布引入三维微磁模型后，损耗密度和矫顽力预测与实验的平均偏差小于 10%。
---

**作者**　孟文斌、张长庚、李永建、张豪<br>
**期刊**　Journal of Magnetism and Magnetic Materials 629, 173350 (2025)<br>
**首次在线发表**　2025 年 7 月 11 日<br>
**DOI**　`10.1016/j.jmmm.2025.173350`

<a href="/assets/papers/2025/grain-size-distribution-in-nanocrystalline-alloy-micromagnetics.pdf" download="grain-size-distribution-in-nanocrystalline-alloy-micromagnetics.pdf">下载论文全文（PDF）</a> · 8 页 · 7.9 MB

## 研究简介

把透射电镜测得的晶粒尺寸分布引入三维微磁模型后，损耗密度和矫顽力预测与实验的平均偏差小于 10%。

## 摘要

电气设备的小型化与轻量化设计推动纳米晶合金在高频电力电子变压器和高频开关电源中得到广泛应用。为阐明纳米晶合金介观磁化行为与宏观磁性能之间的内在联系，研究对 1K107B 纳米晶合金进行了磁特性测量和微磁建模。通过透射电镜观测实际晶粒形貌，构建具有相同晶粒尺寸统计分布的三维微磁仿真模型。结合宽频磁特性测试数据和介观理论，确定微磁仿真的关键参数。与采用均一晶粒尺寸的传统模型相比，改进模型对损耗密度和矫顽力的预测与实测数据之间的平均偏差小于 10%，预测精度更高。这表明，引入实际晶粒尺寸分布有助于更准确地反映纳米晶合金的磁化机制。

<figure style="margin:1.5rem 0">
  <img src="/assets/papers/2025/figures/grain-size-distribution-in-nanocrystalline-alloy-micromagnetics.webp" alt="用于确定微磁模型晶粒统计特征的纳米晶合金微观组织。" style="display:block;max-width:100%;height:auto">
  <figcaption>图 1　用于确定微磁模型晶粒统计特征的纳米晶合金微观组织。 <a href="/assets/papers/2025/grain-size-distribution-in-nanocrystalline-alloy-micromagnetics.pdf#page=2">图片所在页</a></figcaption>
</figure>

[英文版](/2025/07/29/mengwenbin) · [返回团队新闻](/team-news/)

File: _posts/2025-08-05-rotational-magnetization-and-domain-shapes-in-grain-oriented-steel-zh.md
---
layout: page
title: 基于形态特征与人工神经网络的取向电工钢旋转磁化磁畴演化分析
date: 2025-08-05
lang: zh-CN
permalink: /zh/news/rotational-magnetization-and-domain-shapes-in-grain-oriented-steel/
hidden: true
excerpt: 在旋转磁场中连续观察取向电工钢磁畴，团队发现第七个 Hu 不变矩对旋转磁化尤为敏感。
---

**作者**　张长庚、孙国韬、林志伟<br>
**期刊**　Journal of Magnetism and Magnetic Materials 630, 173415 (2025)<br>
**首次在线发表**　2025 年 8 月 5 日<br>
**DOI**　`10.1016/j.jmmm.2025.173415`

<a href="/assets/papers/2025/rotational-magnetization-and-domain-shapes-in-grain-oriented-steel.pdf" download="rotational-magnetization-and-domain-shapes-in-grain-oriented-steel.pdf">下载论文全文（PDF）</a> · 8 页 · 18.0 MB

## 研究简介

在旋转磁场中连续观察取向电工钢磁畴，团队发现第七个 Hu 不变矩对旋转磁化尤为敏感。

## 摘要

取向电工钢因具有优良的交变磁性能而广泛用于电力变压器。然而，铁心 T 形接合区以旋转磁化为主，其机理仍有待深入认识，也难以准确预测。从磁畴形貌出发研究旋转磁化为这一问题提供了新的途径。研究观测取向电工钢在旋转磁场下磁畴的动态演化，从图像中提取并分析 Hu 矩等形态参数，再以 Hu 矩为输入训练全连接神经网络来预测磁化状态。结果表明，磁畴形态特征可用于神经网络训练与预测，且具有较高准确度。置换特征重要性分析和消融研究进一步确定，第七个 Hu 不变矩是对旋转磁化最敏感的主要特征。

<figure style="margin:1.5rem 0">
  <img src="/assets/papers/2025/figures/rotational-magnetization-and-domain-shapes-in-grain-oriented-steel.webp" alt="磁光克尔显微镜与所选观测区域的磁畴图像。" style="display:block;max-width:100%;height:auto">
  <figcaption>图 2　磁光克尔显微镜与所选观测区域的磁畴图像。 <a href="/assets/papers/2025/rotational-magnetization-and-domain-shapes-in-grain-oriented-steel.pdf#page=3">图片所在页</a></figcaption>
</figure>

[英文版](/2025/08/05/rotational-magnetization-and-domain-shapes-in-grain-oriented-steel) · [返回团队新闻](/team-news/)

File: _posts/2025-08-05-rotational-magnetization-and-domain-shapes-in-grain-oriented-steel.md
---
layout: post
title: Analysis of magnetic domain evolution in rotational magnetization of GOES based on morphological characteristics and artificial neural network
date: 2025-08-05
lang: en
permalink: /2025/08/05/rotational-magnetization-and-domain-shapes-in-grain-oriented-steel
categories:
- Papers
tags:
- Guotao Sun
excerpt: Tracking domain shapes as the field rotated identified the seventh Hu moment as a particularly sensitive indicator of magnetization.
---

**Authors**　Changgeng Zhang, Guotao Sun, Zhiwei Lin<br>
**Journal**　Journal of Magnetism and Magnetic Materials 630, 173415 (2025)<br>
**First published online**　5 August 2025<br>
**DOI**　`10.1016/j.jmmm.2025.173415`

<a href="/assets/papers/2025/rotational-magnetization-and-domain-shapes-in-grain-oriented-steel.pdf" download="rotational-magnetization-and-domain-shapes-in-grain-oriented-steel.pdf">Download full paper (PDF)</a> · 8 pages · 18.0 MB

## Research brief

Tracking domain shapes as the field rotated identified the seventh Hu moment as a particularly sensitive indicator of magnetization.

## Abstract

Grain-oriented electrical steels (GOES) are widely used in power transformers due to their superior alternating magnetic properties. However, the mechanisms of rotational magnetization dominated in the T-section of transformer cores remain insufficiently explored and poorly predicted. Investigating the rotational magnetization of GOES from the perspective of magnetic domain morphology offers a novel and promising approach to address this research gap. In the study, the dynamic evolution of magnetic domains of grain-oriented electrical steel (GOES) under a rotational magnetic field are observed. Based on the shapes of these domains, the morphological parameters are extracted and analyzed from these domains, such as Hu moments. Subsequently, a full-connected neural network for predicting magnetization is trained using Hu moments as input features. The research results indicate that using morphological features as input data for neural network training and prediction is feasible and achieves high accuracy. In addition, through permutation feature importance (PFI) and ablation study, the parameter of Hu7 is identified as the main feature sensitive to rotational magnetization.

<figure style="margin:1.5rem 0">
  <img src="/assets/papers/2025/figures/rotational-magnetization-and-domain-shapes-in-grain-oriented-steel.webp" alt="Magneto-optical Kerr microscope and domain image of the selected observation region." style="display:block;max-width:100%;height:auto">
  <figcaption>Figure 2. Magneto-optical Kerr microscope and domain image of the selected observation region. <a href="/assets/papers/2025/rotational-magnetization-and-domain-shapes-in-grain-oriented-steel.pdf#page=3">Figure in the full paper</a></figcaption>
</figure>

[Chinese edition](/zh/news/rotational-magnetization-and-domain-shapes-in-grain-oriented-steel/) · [News of My Group](/categories)

File: _posts/2025-08-14-local-demagnetization-in-jiles-atherton-modeling-of-powder-cores-zh.md
---
layout: page
title: 考虑局部退磁效应的铁基软磁复合材料改进 Jiles–Atherton 模型
date: 2025-08-14
lang: zh-CN
permalink: /zh/news/local-demagnetization-in-jiles-atherton-modeling-of-powder-cores/
hidden: true
excerpt: 把颗粒内部退磁场计入有效磁场后，模型更好地描述了粉芯接近饱和的磁化过程，在 10–100 Hz 范围内回线与铁损的相对误差小于 8%。
---

**作者**　张长庚、郭子冉、林志伟、李永建<br>
**期刊**　Journal of Magnetism and Magnetic Materials 630, 173439 (2025)<br>
**首次在线发表**　2025 年 8 月 14 日<br>
**DOI**　`10.1016/j.jmmm.2025.173439`

<a href="/assets/papers/2025/local-demagnetization-in-jiles-atherton-modeling-of-powder-cores.pdf" download="local-demagnetization-in-jiles-atherton-modeling-of-powder-cores.pdf">下载论文全文（PDF）</a> · 9 页 · 8.6 MB

## 研究简介

把颗粒内部退磁场计入有效磁场后，模型更好地描述了粉芯接近饱和的磁化过程，在 10–100 Hz 范围内回线与铁损的相对误差小于 8%。

## 摘要

软磁复合材料具有三维各向同性，可在爪极电机和电力电子装置等三维磁路设备中替代传统叠片软磁材料。为了利用并优化铁基软磁复合材料的特性，需要准确描述其低频和接近饱和磁通密度时的磁性能。研究提出改进的 Jiles–Atherton 磁滞模型，考虑内部退磁对畴壁运动的影响，用有效退磁因子修正有效磁场。同时建立动态磁滞模型，计及颗粒间和颗粒内的涡流损耗。通过放电等离子烧结制得镍锌铁氧体含量为 5 wt% 和 7.5 wt% 的两种铁基样品，并在接近服役条件的静态及动态磁化下测试。实验与仿真比较表明，改进模型能较准确地预测磁滞回线与铁损，在 10–100 Hz 下相对误差小于 8%，接近饱和的回线区域改善尤为明显。

<figure style="margin:1.5rem 0">
  <img src="/assets/papers/2025/figures/local-demagnetization-in-jiles-atherton-modeling-of-powder-cores.webp" alt="软磁复合材料颗粒内部与颗粒之间的涡流路径示意。" style="display:block;max-width:100%;height:auto">
  <figcaption>图 3　软磁复合材料颗粒内部与颗粒之间的涡流路径示意。 <a href="/assets/papers/2025/local-demagnetization-in-jiles-atherton-modeling-of-powder-cores.pdf#page=4">图片所在页</a></figcaption>
</figure>

[英文版](/2025/08/14/local-demagnetization-in-jiles-atherton-modeling-of-powder-cores) · [返回团队新闻](/team-news/)

File: _posts/2025-08-14-local-demagnetization-in-jiles-atherton-modeling-of-powder-cores.md
---
layout: post
title: Ziran Guo | An improved J-A model for iron-based soft magnetic composites considering local demagnetization effect
date: 2025-08-14
lang: en
permalink: /2025/08/14/local-demagnetization-in-jiles-atherton-modeling-of-powder-cores
categories:
- Papers
tags:
- Ziran Guo
excerpt: Accounting for the demagnetizing field within powder cores improved the near-saturation prediction. Relative errors in the loop and loss comparisons were below 8% over 10–100 Hz.
---

**Authors**　Changgeng Zhang, Ziran Guo, Zhiwei Lin, Yongjian Li<br>
**Journal**　Journal of Magnetism and Magnetic Materials 630, 173439 (2025)<br>
**First published online**　14 August 2025<br>
**DOI**　`10.1016/j.jmmm.2025.173439`

<a href="/assets/papers/2025/local-demagnetization-in-jiles-atherton-modeling-of-powder-cores.pdf" download="local-demagnetization-in-jiles-atherton-modeling-of-powder-cores.pdf">Download full paper (PDF)</a> · 9 pages · 8.6 MB

## Research brief

Accounting for the demagnetizing field within powder cores improved the near-saturation prediction. Relative errors in the loop and loss comparisons were below 8% over 10–100 Hz.

## Abstract

Soft magnetic composites (SMCs), as three-dimensional (3D) isotropic materials can serve as substitutes for traditional laminated soft magnetic materials especially in 3D magnetic circuit devices such as claw-pole motors and power electronics. To utilize and optimize the properties of iron-based SMCs, it is essential to accurately model their magnetic properties at low frequencies and near saturation magnetic flux density. This paper proposes an improved J-A (Jiles-Atherton) model that predicts magnetization in SMCs by considering the influence of internal demagnetization on domain wall motion, incorporating an effective demagnetization factor to adjust the effective field. Simultaneously, a dynamic hysteresis model applicable to SMCs is established for the interparticle and intra-particle eddy current losses of SMCs. Two iron-based SMC samples with 5 wt% and 7.5 wt% Ni-Zn ferrite content were fabricated via spark plasma sintering (SPS) and tested under static and dynamic magnetization of in-service conditions. A comparative analysis of experiments and simulations shows that the improved model accurately predicts hysteresis loops and iron losses, with relative errors under 8% in the 10–100 Hz frequency range, which improvements are especially noticeable at the near saturable area of the simulation loop.

<figure style="margin:1.5rem 0">
  <img src="/assets/papers/2025/figures/local-demagnetization-in-jiles-atherton-modeling-of-powder-cores.webp" alt="Eddy-current paths within and between particles in the soft magnetic composite." style="display:block;max-width:100%;height:auto">
  <figcaption>Figure 3. Eddy-current paths within and between particles in the soft magnetic composite. <a href="/assets/papers/2025/local-demagnetization-in-jiles-atherton-modeling-of-powder-cores.pdf#page=4">Figure in the full paper</a></figcaption>
</figure>

[Chinese edition](/zh/news/local-demagnetization-in-jiles-atherton-modeling-of-powder-cores/) · [News of My Group](/categories)

File: _posts/2025-08-25-electromagnetic-vibration-of-anode-saturable-reactor-cores-zh.md
---
layout: page
title: 陈涛｜考虑材料各向异性的阳极饱和电抗器电磁振动特性研究
date: 2025-08-25
lang: zh-CN
permalink: /zh/news/electromagnetic-vibration-of-anode-saturable-reactor-cores/
hidden: true
excerpt: 阳极饱和电抗器铁心的钢片具有方向性。团队把这一特性纳入磁－力耦合计算，用实测模态与振动速度检验模型，实验与仿真的误差小于 10%。
---

**作者**　陈涛、杨庆新、张长庚、李永建、Yu Dou、岳帅超<br>
**期刊**　IEEE Transactions on Instrumentation and Measurement 74, 6010312 (2025)<br>
**首次在线发表**　2025 年 8 月 25 日<br>
**DOI**　`10.1109/TIM.2025.3602530`

<a href="/assets/papers/2025/electromagnetic-vibration-of-anode-saturable-reactor-cores.pdf" download="electromagnetic-vibration-of-anode-saturable-reactor-cores.pdf">下载论文全文（PDF）</a> · 12 页 · 5.6 MB

## 研究简介

阳极饱和电抗器铁心的钢片具有方向性。团队把这一特性纳入磁－力耦合计算，用实测模态与振动速度检验模型，实验与仿真的误差小于 10%。

## 摘要

阳极饱和电抗器是特高压直流输电换流阀中保护晶闸管的关键设备。本文通过仿真和实验测量研究其磁特性与振动特性。基于材料各向异性，利用有限元方法建立电抗器铁心的振动数值模型，开展磁－力耦合计算并分析结果。为验证模型精度，搭建实验平台测量铁心的振动模态和振动速度。实验与仿真结果对比的误差小于 10%。论文还分析了测量不确定度，并提出提高测量结果稳定性的措施。

<figure style="margin:1.5rem 0">
  <img src="/assets/papers/2025/figures/electromagnetic-vibration-of-anode-saturable-reactor-cores.webp" alt="阳极饱和电抗器铁心结构、几何尺寸与螺栓预紧力的作用位置。" style="display:block;max-width:100%;height:auto">
  <figcaption>图 1　阳极饱和电抗器铁心结构、几何尺寸与螺栓预紧力的作用位置。 <a href="/assets/papers/2025/electromagnetic-vibration-of-anode-saturable-reactor-cores.pdf#page=2">图片所在页</a></figcaption>
</figure>

[英文版](/2025/08/25/electromagnetic-vibration-of-anode-saturable-reactor-cores) · [返回团队新闻](/team-news/)

File: _posts/2025-08-25-electromagnetic-vibration-of-anode-saturable-reactor-cores.md
---
layout: post
title: Tao Chen — Study on Electromagnetic Vibration Characteristics of Anode Saturable Reactor Considering Anisotropic Properties
date: 2025-08-25
lang: en
permalink: /2025/08/25/electromagnetic-vibration-of-anode-saturable-reactor-cores
categories:
- Papers
tags:
- Tao Chen
excerpt: A coupled magnetic and mechanical model retained the directional properties of the core steel. Measured vibration modes and velocities tested its predictions, with an experimental-to-simulation discrepancy below 10%.
---

**Authors**　Tao Chen, Qingxin Yang, Changgeng Zhang, Yongjian Li, Yu Dou, Shuaichao Yue<br>
**Journal**　IEEE Transactions on Instrumentation and Measurement 74, 6010312 (2025)<br>
**First published online**　25 August 2025<br>
**DOI**　`10.1109/TIM.2025.3602530`

<a href="/assets/papers/2025/electromagnetic-vibration-of-anode-saturable-reactor-cores.pdf" download="electromagnetic-vibration-of-anode-saturable-reactor-cores.pdf">Download full paper (PDF)</a> · 12 pages · 5.6 MB

## Research brief

A coupled magnetic and mechanical model retained the directional properties of the core steel. Measured vibration modes and velocities tested its predictions, with an experimental-to-simulation discrepancy below 10%.

## Abstract

The anode saturable reactor (ASR) as a pivotal electrical device is used to protect thyristors working in the converter valve of ultrahigh-voltage direct current (UHVdc) power transmission systems. This article aims to delve into the magnetic and vibration characteristics of the ASR by simulation and experimental measurements. Based on the anisotropic material properties, the vibration numerical model of the ASR core is established by the finite element method. The magnetic–mechanical coupling simulation of the core is calculated and analyzed. To verify the accuracy of the model, the vibration modes and the vibration velocity of the core are measured experimentally by building a measuring platform. The error is less than 10% by comparing the experimental results with the simulation results. The uncertainty of the measurement is analyzed and measures to improve the stability of the measurement results are proposed.

<figure style="margin:1.5rem 0">
  <img src="/assets/papers/2025/figures/electromagnetic-vibration-of-anode-saturable-reactor-cores.webp" alt="Core geometry and application of bolt preload in the anode saturable reactor." style="display:block;max-width:100%;height:auto">
  <figcaption>Figure 1. Core geometry and application of bolt preload in the anode saturable reactor. <a href="/assets/papers/2025/electromagnetic-vibration-of-anode-saturable-reactor-cores.pdf#page=2">Figure in the full paper</a></figcaption>
</figure>

[Chinese edition](/zh/news/electromagnetic-vibration-of-anode-saturable-reactor-cores/) · [News of My Group](/categories)

File: _posts/2026-02-11-magnetization-direction-at-a-laser-cut-edge-zh.md
---
layout: page
title: 激光切割电工钢的磁性能劣化量化及不同磁化角度下的磁畴研究
date: 2026-02-11
lang: zh-CN
hidden: true
permalink: /zh/news/magnetization-direction-at-a-laser-cut-edge/
excerpt: 同一块无取向硅钢，横向磁化时，激光切边带来的局部损耗增幅比纵向磁化时更大。
---

**作者**　Rawal Shahbaz, Changgeng Zhang, Hina Fatima, Hao Zhang, Yan Zhang  
**期刊**　AIP Advances 16(2), 025124 (2026)  
**首次在线发表**　2026 年 2 月 11 日  
**DOI**　`10.1063/9.0000978`

<a href="/assets/papers/2026/magnetization-direction-at-a-laser-cut-edge.pdf" download="magnetization-direction-at-a-laser-cut-edge.pdf">下载论文全文（PDF）</a> · 7 页 · 11.5 MB

## 研究简介

同一块无取向硅钢，横向磁化时，激光切边带来的局部损耗增幅比纵向磁化时更大。

我们用磁光克尔显微镜观察 35WW250 无取向硅钢的磁畴，并在五个面内磁化角度下比较切边附近与板材中心的局部磁滞回线。按回线面积估算，纵向磁化时切边附近的磁滞损耗比中心高约 10%，横向磁化时则约为中心的 1.5 倍。

## 摘要

激光切割精度高，广泛用于工业材料的切割与成形，电工钢零部件也是其应用对象。在电机铁芯制造中，激光切割对材料的影响值得关注，因为切割产生的局部热效应会引入机械应力，进而影响电工钢的磁性能。本研究观察了无取向硅钢表面的磁畴及其演化，分析这些变化与材料磁性能的关系。采用磁光克尔效应方法，分别在 0°、30°、45°、60° 和 90° 磁化角度下测量局部磁滞特性。结果表明，切边沿线的磁畴取向发生变化，铁损增加，磁化率降低。在纵向磁化条件下，切边处的磁滞损耗比板材中心试样高约 10%。在横向磁化条件下，切边附近的损耗约为中心处的 1.5 倍，表明该方向的附加能量耗散较大。上述结果反映出，切边区域相对于板材中心，其微观组织或微观应力状态发生了变化。

<figure style="margin:1.5rem 0">
  <img src="/assets/papers/2026/figures/magnetization-direction-at-a-laser-cut-edge.webp" alt="切边附近纵向和横向磁光克尔测量得到的磁畴图像，对应原文磁滞曲线上的绿色标记点。" style="display:block;max-width:100%;height:auto">
  <figcaption>图 5　切边附近纵向和横向磁光克尔测量得到的磁畴图像，对应原文磁滞曲线上的绿色标记点。 <a href="/assets/papers/2026/magnetization-direction-at-a-laser-cut-edge.pdf#page=5">图片所在页</a></figcaption>
</figure>

[英文版](/2026/02/11/magnetization-direction-at-a-laser-cut-edge) · [返回团队新闻](/team-news/)

File: _posts/2026-02-11-magnetization-direction-at-a-laser-cut-edge.md
---
layout: post
title: Directional hysteresis loss near a laser-cut steel edge
date: 2026-02-11
categories:
- Papers
tags:
- Rawal
excerpt: In laser-cut electrical steel, the increase in local hysteresis loss near the edge depends on the direction of magnetization.
---

In laser-cut electrical steel, the increase in local hysteresis loss near the edge depends on the direction of magnetization.

We imaged magnetic domains in 35WW250 non-oriented electrical steel using the magneto-optical Kerr effect and compared local hysteresis loops at five in-plane magnetization angles. In the longitudinal measurement, hysteresis loss estimated from the loop area was about 10% higher near the edge. In the transverse measurement, it was about 1.5 times the center value.

### 磁化方向如何影响硅钢切边附近的磁滞损耗

同一块无取向硅钢，横向磁化时，激光切边带来的局部损耗增幅比纵向磁化时更大。

我们用磁光克尔显微镜观察 35WW250 无取向硅钢的磁畴，并在五个面内磁化角度下比较切边附近与板材中心的局部磁滞回线。按回线面积估算，纵向磁化时切边附近的磁滞损耗比中心高约 10%，横向磁化时则约为中心的 1.5 倍。

### Publication

Rawal Shahbaz, Changgeng Zhang, Hina Fatima, Hao Zhang, Yan Zhang. Quantifying magnetic degradation in laser-cut electrical steel: A domain-level study with angle-dependent magnetization. *AIP Advances, 16(2), 025124 (2026)*.
[DOI 10.1063/9.0000978](https://doi.org/10.1063/9.0000978)

File: _posts/2026-05-29-dimensions-and-magnetic-properties-of-nanocrystalline-laminates-zh.md
---
layout: page
title: 孟文斌｜不同几何尺寸纳米晶叠片的磁特性测量与分析
date: 2026-05-29
lang: zh-CN
hidden: true
permalink: /zh/news/dimensions-and-magnetic-properties-of-nanocrystalline-laminates/
excerpt: 同一批纳米晶带材制成不同尺寸的叠片，即使激励频率和峰值磁密相同，测得的损耗也会有差别。
---

**作者**　Wenbin Meng, Changgeng Zhang, Yongjian Li, He Sun, Qingxin Yang, Pia Lindh  
**期刊**　COMPEL (2026)  
**首次在线发表**　2026 年 5 月 29 日  
**DOI**　`10.1108/COMPEL-01-2026-0043`

<a href="/assets/papers/2026/dimensions-and-magnetic-properties-of-nanocrystalline-laminates.pdf" download="dimensions-and-magnetic-properties-of-nanocrystalline-laminates.pdf">下载论文全文（PDF）</a> · 14 页 · 5.3 MB

## 研究简介

同一批纳米晶带材制成不同尺寸的叠片，即使激励频率和峰值磁密相同，测得的损耗也会有差别。

我们在 1–15 kHz、0.1–0.6 T 下测试了七种尺寸的 1K107B 叠片。在所测范围内，宽度对磁特性的影响最大，其次是长度和厚度。较宽的试样损耗密度和矫顽力较高、磁导率较低，差异在高频下更明显。解析计算显示，有限宽度叠片内的磁场强度从边缘向中心减小。

## 摘要

**研究目的**　通过实验测量和解析分析，研究几何尺寸对纳米晶叠片宏观磁特性的影响。

**研究方法**　建立适用于不同尺寸纳米晶叠片的磁特性测试系统，在不同磁通密度和激励频率下测试两类共七种叠片。通过对比实验数据，分析长宽比、厚宽比等几何参数对损耗密度、磁导率和矫顽力的影响，并利用解析模型研究不同尺寸叠片内部磁场强度的不均匀分布。

**研究结果**　较宽的叠片具有较高的损耗密度、较低的磁导率和较大的矫顽力，频率升高时尺寸的影响更加明显。解析结果从定性上解释了尺寸变化引起的叠片内部磁场强度分布不均现象。在本研究的尺寸和激励范围内，几何参数对磁性能的影响总体上按厚度、长度、宽度的顺序增强，其影响程度随频率而变。

**研究价值**　该工作提出了不同尺寸纳米晶叠片的有效测试方法，并为高频磁性元件的优化设计提供了理论和实验依据。

**关键词**　纳米晶合金、磁特性、叠片试样

<figure style="margin:1.5rem 0">
  <img src="/assets/papers/2026/figures/dimensions-and-magnetic-properties-of-nanocrystalline-laminates.webp" alt="不同长宽比纳米晶叠片在 1 kHz 和 15 kHz 激励下的磁滞回线。" style="display:block;max-width:100%;height:auto">
  <figcaption>图 5　不同长宽比纳米晶叠片在 1 kHz 和 15 kHz 激励下的磁滞回线。 <a href="/assets/papers/2026/dimensions-and-magnetic-properties-of-nanocrystalline-laminates.pdf#page=7">图片所在页</a></figcaption>
</figure>

[英文版](/2026/05/29/dimensions-and-magnetic-properties-of-nanocrystalline-laminates) · [返回团队新闻](/team-news/)
