Repository: zhangchanggenghebut/zhangchanggenghebut.github.io

File: _posts/2026-05-29-dimensions-and-magnetic-properties-of-nanocrystalline-laminates.md
---
layout: post
title: Magnetic measurement and analysis of nanocrystalline laminates with different dimensions
date: 2026-05-29
lang: en
categories:
- Papers
tags:
- Wenbin
excerpt: Laminates made from the same batch of nanocrystalline ribbon can show different losses at the same frequency and peak flux density.
---

**Authors**　Wenbin Meng, Changgeng Zhang, Yongjian Li, He Sun, Qingxin Yang, Pia Lindh  
**Journal**　COMPEL (2026)  
**First published online**　29 May 2026  
**DOI**　`10.1108/COMPEL-01-2026-0043`

<a href="/assets/papers/2026/dimensions-and-magnetic-properties-of-nanocrystalline-laminates.pdf" download="dimensions-and-magnetic-properties-of-nanocrystalline-laminates.pdf">Download full paper (PDF)</a> · 14 pages · 5.3 MB

## Research brief

Laminates made from the same batch of nanocrystalline ribbon can show different losses at the same frequency and peak flux density.

We tested seven geometries of 1K107B nanocrystalline laminates under sinusoidal excitation at 1–15 kHz and 0.1–0.6 T. Width had the strongest effect in this set of specimens, followed by length and thickness. Wider specimens showed higher loss density and coercivity and lower permeability, particularly at higher frequencies. An analytical model showed the field strength decreasing from the edges toward the center of a finite-width laminate.

## Abstract

**Purpose** – This paper aims to investigate the influence of geometric dimensions on the macroscopic magnetic properties of nanocrystalline laminates through experimental measurement and analytical interpretation.

**Design/methodology/approach** – This paper develops a new system for testing the magnetic properties of nanocrystalline laminates with different dimensions and examines seven laminates of two types under various flux densities and excitation frequencies. The effects of geometric parameters, such as length-width ratio and thickness-width ratio, on typical magnetic parameters, including loss density, permeability and coercivity, are investigated through comparative analysis of the experimental data. Furthermore, the established analytical model is used to investigate the nonuniform internal magnetic field intensity distribution in nanocrystalline laminates with different dimensions.

**Findings** – The results demonstrate that wider laminates exhibit higher loss density, reduced permeability and increased coercivity, with the dimensional influence becoming more pronounced at higher frequencies. Furthermore, the analytical results provide a qualitative explanation for the nonuniform internal magnetic field intensity distribution caused by dimensional variations. Overall, within the investigated dimensional range and excitation conditions of this work, the influence of geometric parameters on the magnetic performance of nanocrystalline laminates tends to increase in the order of thickness, length and width and the effect is frequency-dependent.

**Originality/value** – This work not only proposes an effective testing method for nanocrystalline laminates of variable dimensions but also provides theoretical and experimental insights for optimizing the design of high-frequency magnetic components.

**Keywords**　Nanocrystalline alloy, Magnetic properties, Laminated sample

<figure style="margin:1.5rem 0">
  <img src="/assets/papers/2026/figures/dimensions-and-magnetic-properties-of-nanocrystalline-laminates.webp" alt="Hysteresis loops of nanocrystalline laminates with different length-to-width ratios at 1 kHz and 15 kHz." style="display:block;max-width:100%;height:auto">
  <figcaption>Figure 5. Hysteresis loops of nanocrystalline laminates with different length-to-width ratios at 1 kHz and 15 kHz. <a href="/assets/papers/2026/dimensions-and-magnetic-properties-of-nanocrystalline-laminates.pdf#page=7">Figure in the full paper</a></figcaption>
</figure>

[Chinese edition](/zh/news/dimensions-and-magnetic-properties-of-nanocrystalline-laminates/)

File: _posts/2026-06-11-dynamic-magnetostriction-of-nanocrystalline-laminations-zh.md
---
layout: page
title: 高频变压器用纳米晶合金磁致伸缩的测量与仿真综合方法
date: 2026-06-11
lang: zh-CN
hidden: true
permalink: /zh/news/dynamic-magnetostriction-of-nanocrystalline-laminations/
excerpt: 磁致伸缩是高频变压器铁芯的振动源之一，双磁轭配合激光测振可测出叠片在一个周期内的微小伸缩。
---

**作者**　Xiaotong Wang, Changgeng Zhang, Yongjian Li, Hao Zhang, Qingxin Yang  
**期刊**　IEICE Electronics Express 23(13), 20260119 (2026)  
**首次在线发表**　2026 年 6 月 11 日  
**DOI**　`10.1587/elex.23.20260119`

<a href="/assets/papers/2026/dynamic-magnetostriction-of-nanocrystalline-laminations.pdf" download="dynamic-magnetostriction-of-nanocrystalline-laminations.pdf">下载论文全文（PDF）</a> · 6 页 · 1.8 MB

## 研究简介

磁致伸缩是高频变压器铁芯的振动源之一，双磁轭配合激光测振可测出叠片在一个周期内的微小伸缩。

我们用对称双磁轭和镜面折转的 L 形光路，测得 1K107B 纳米晶叠片的动态磁致伸缩曲线。先用能量模型计算应变，再用粒子群算法优化的长短期记忆网络修正预测偏差。在 5 kHz、0.5 T 的正弦激励下，耦合模型的均方根误差比单独使用能量模型降低了 49.64%。

## 摘要

准确预测纳米晶合金叠片的磁致伸缩，是分析高频变压器铁芯振动与噪声的重要基础。针对现有单磁轭测量装置磁路不对称的问题，本研究设计了采用双磁轭结构的纳米晶叠片高频磁致伸缩测试系统，并利用反射镜构成 L 形激光光路，实现高频正弦激励下的精确测量。针对传统仿真仅依赖单一物理机理或纯数据驱动方法的局限，提出一种基于能量模型、粒子群优化和长短期记忆网络（Energetic-PSO-LSTM）耦合的通用动态磁致伸缩仿真方法。对比验证表明，在 0.5 T 下，耦合模型的均方根误差降至 0.69，预测精度明显提高，验证了该方法的可靠性。

**关键词**　动态磁致伸缩特性、Energetic-PSO-LSTM 耦合模型、纳米晶合金

<figure style="margin:1.5rem 0">
  <img src="/assets/papers/2026/figures/dynamic-magnetostriction-of-nanocrystalline-laminations.webp" alt="在 5 kHz、0.5 T 下，纳米晶叠片磁致伸缩实测曲线与两种模型预测曲线的对比。" style="display:block;max-width:100%;height:auto">
  <figcaption>图 8　在 5 kHz、0.5 T 下，纳米晶叠片磁致伸缩实测曲线与两种模型预测曲线的对比。 <a href="/assets/papers/2026/dynamic-magnetostriction-of-nanocrystalline-laminations.pdf#page=4">图片所在页</a></figcaption>
</figure>

[英文版](/2026/06/11/dynamic-magnetostriction-of-nanocrystalline-laminations) · [返回团队新闻](/team-news/)

File: _posts/2026-06-11-dynamic-magnetostriction-of-nanocrystalline-laminations.md
---
layout: post
title: Xiaotong Wang — An integrated approach for magnetostriction measurement and simulation of nanocrystalline alloys in high-frequency transformers
date: 2026-06-11
lang: en
categories:
- Papers
tags:
- Xiaotong
excerpt: A double-yoke fixture and laser vibrometer resolve the small cyclic strains that contribute to vibration in high-frequency transformer cores.
---

**Authors**　Xiaotong Wang, Changgeng Zhang, Yongjian Li, Hao Zhang, Qingxin Yang  
**Journal**　IEICE Electronics Express 23(13), 20260119 (2026)  
**First published online**　11 June 2026  
**DOI**　`10.1587/elex.23.20260119`

<a href="/assets/papers/2026/dynamic-magnetostriction-of-nanocrystalline-laminations.pdf" download="dynamic-magnetostriction-of-nanocrystalline-laminations.pdf">Download full paper (PDF)</a> · 6 pages · 1.8 MB

## Research brief

A double-yoke fixture and laser vibrometer resolve the small cyclic strains that contribute to vibration in high-frequency transformer cores.

We measured dynamic magnetostriction in 1K107B nanocrystalline laminations using symmetric magnetic yokes and a mirror that folds the laser beam into an L-shaped path. An energy-based model predicts the strain, and a particle-swarm-optimized LSTM corrects its residual error. Under sinusoidal excitation at 5 kHz and 0.5 T, this correction reduced root-mean-square error by 49.64% relative to the energy-based model alone.

## Abstract

Accurately predicting the magnetostriction of nanocrystalline alloy laminations is crucial for analyzing high-frequency transformer core vibration and noise. To resolve the magnetic circuit asymmetry in existing single-yoke measurements, a high-frequency magnetostriction testing system for nanocrystalline laminations is designed with a double-yoke configuration, adopting a mirror-reflected L-shaped laser path to achieve precise measurement under high-frequency sinusoidal excitation. To overcome the limitations of traditional simulation models relying on single physical mechanisms or pure data-driven approaches, a universal dynamic magnetostriction simulation method based on the Energetic-PSO-LSTM coupled model is proposed. Comparative verification shows that at 0.5 T, the coupled model’s RMSE is reduced to 0.69, significantly improving prediction accuracy and validating its reliability.

**Keywords**　Dynamic magnetostriction properties, Energetic-PSO-LSTM coupled model, nanocrystalline alloy

<figure style="margin:1.5rem 0">
  <img src="/assets/papers/2026/figures/dynamic-magnetostriction-of-nanocrystalline-laminations.webp" alt="Measured and predicted magnetostriction of the nanocrystalline laminations under 5 kHz excitation at 0.5 T." style="display:block;max-width:100%;height:auto">
  <figcaption>Figure 8. Measured and predicted magnetostriction of the nanocrystalline laminations under 5 kHz excitation at 0.5 T. <a href="/assets/papers/2026/dynamic-magnetostriction-of-nanocrystalline-laminations.pdf#page=4">Figure in the full paper</a></figcaption>
</figure>

[Chinese edition](/zh/news/dynamic-magnetostriction-of-nanocrystalline-laminations/)

File: _posts/2026-07-08-extent-of-laser-cutting-damage-in-electrical-steel-zh.md
---
layout: page
title: 激光切割引起的电工钢磁畴形貌变化与磁性能劣化
date: 2026-07-08
lang: zh-CN
hidden: true
permalink: /zh/news/extent-of-laser-cutting-damage-in-electrical-steel/
excerpt: 从切边向硅钢片内部逐点测量，可以看出磁性能在多远处接近板材中心的水平。
---

**作者**　Rawal Shahbaz, Changgeng Zhang, Hina Fatima, Raja Saqib Arshad, Sujun Babu  
**期刊**　IEEE Transactions on Magnetics 62(9), 6000209 (2026)  
**首次在线发表**　2026 年 7 月 8 日  
**DOI**　`10.1109/TMAG.2026.3711353`

<a href="/assets/papers/2026/extent-of-laser-cutting-damage-in-electrical-steel.pdf" download="extent-of-laser-cutting-damage-in-electrical-steel.pdf">下载论文全文（PDF）</a> · 9 页 · 2.4 MB

## 研究简介

从切边向硅钢片内部逐点测量，可以看出磁性能在多远处接近板材中心的水平。

我们沿 35WW250 无取向硅钢的切边向内，在 2 至 12 mm 范围内逐点测量局部磁滞回线，并用图像形状特征对磁畴形貌分类。距切边 2 mm 处的矫顽力为 678 A/m，板材中心参照区为 222 A/m。结合磁参数随距离的变化与磁畴形貌，估得该板材在本次切割条件下的磁性能劣化区宽约 10.6 mm。

## 摘要

无取向电工钢是变压器铁芯和电机叠片的重要软磁材料。激光切割造成的局部热损伤会改变磁畴微观结构和畴壁动力学，从而使磁性能劣化。以往研究定性记录了切边附近的磁畴畸变，而将微观磁畴演化与宏观磁滞联系起来的定量方法仍然有限。本研究采用 NanoMOKE3 扫描磁光克尔磁强计，在距切边 2–12 mm 的不同位置，沿纵向和横向测量，定量表征 35WW250 无取向电工钢的磁畴重构。利用七个 Hu 不变矩和主成分分析，将磁畴形貌分成四类，涵盖超过 87% 的形貌变异，并据此通过局部磁光响应的加权平均估算宏观磁滞回线。距切边 2 mm 的区域内，畴壁运动受限，钉扎增强并产生阶梯状磁滞回线。矫顽力由 222 A/m 升至 678 A/m，增幅为 206%。在 50 Hz、1.0 T 下，由模型重构的铁损磁滞分量由 13 674 W/m³ 升至 27 704 W/m³，约增至原来的两倍。畴壁钉扎系数由 250 A/m 升至 795 A/m，为原来的 3.18 倍，初始磁导率则降至原来的约 1/5.6。研究还识别出约 989 A/m 的交叉场强 H*。低于该场强时，切边处受限畴壁的能量耗散小于未受损的内部区域。在距切边 12 mm 处，各参数与参照值的偏差缩小至 4%–8%，据此得到该材料在本次加工条件下约 10.6 mm 的实际劣化区宽度。

**关键词**　铁损、Hu 不变矩、激光切割、磁性能劣化、磁畴动力学、磁化曲线、磁光克尔效应、无取向电工钢

<figure style="margin:1.5rem 0">
  <img src="/assets/papers/2026/figures/extent-of-laser-cutting-damage-in-electrical-steel.webp" alt="距切边 2–12 mm 各位置的矫顽力、初始磁导率、剩磁和估算铁损。竖虚线标示本研究得到的劣化区边界。" style="display:block;max-width:100%;height:auto">
  <figcaption>图 5　距切边 2–12 mm 各位置的矫顽力、初始磁导率、剩磁和估算铁损。竖虚线标示本研究得到的劣化区边界。 <a href="/assets/papers/2026/extent-of-laser-cutting-damage-in-electrical-steel.pdf#page=5">图片所在页</a></figcaption>
</figure>

[英文版](/2026/07/08/extent-of-laser-cutting-damage-in-electrical-steel) · [返回团队新闻](/team-news/)

File: _posts/2026-07-08-extent-of-laser-cutting-damage-in-electrical-steel.md
---
layout: post
title: Rawal Shahbaz | Magnetic Domain Pattern and Characteristic Deterioration of Electrical Steel Due to Laser Cutting
date: 2026-07-08
lang: en
categories:
- Papers
tags:
- Rawal
excerpt: Local hysteresis measurements trace how magnetic properties recover with distance from a laser-cut edge.
---

**Authors**　Rawal Shahbaz, Changgeng Zhang, Hina Fatima, Raja Saqib Arshad, Sujun Babu  
**Journal**　IEEE Transactions on Magnetics 62(9), 6000209 (2026)  
**First published online**　8 July 2026  
**DOI**　`10.1109/TMAG.2026.3711353`

<a href="/assets/papers/2026/extent-of-laser-cutting-damage-in-electrical-steel.pdf" download="extent-of-laser-cutting-damage-in-electrical-steel.pdf">Download full paper (PDF)</a> · 9 pages · 2.4 MB

## Research brief

Local hysteresis measurements trace how magnetic properties recover with distance from a laser-cut edge.

We measured local Kerr hysteresis loops at six positions 2–12 mm from the laser-cut edge of 35WW250 non-oriented electrical steel and classified the domain images by shape. Coercivity reached 678 A/m at 2 mm, compared with 222 A/m in a reference specimen from the sheet center. The spatial profiles and domain patterns indicated an affected width of about 10.6 mm for this steel and cutting process.

## Abstract

Nonoriented electrical steel (NOES) is the cornerstone soft magnetic material for transformer cores and motor laminations, yet laser cutting degrades magnetic performance through localized thermal damage that fundamentally alters domain microstructure and wall dynamics. While prior studies qualitatively documented domain distortion near cut edges, quantitative methods linking microscopic domain evolution to macroscopic hysteresis remain limited. This study systematically quantifies laser cutting-induced magnetic domain reconfiguration in grade 35WW250 NOES using a NanoMOKE3 scanning magneto-optical Kerr effect (MOKE) magnetometer across a 2–12 mm spatial gradient in longitudinal and transverse geometries. A principal methodological innovation is the application of the seven invariant Hu moment set and principal component analysis (PCA) to categorize domain morphology into K = 4 distinct clusters, capturing >87% of morphological variance, providing a framework for estimating macroscopic hysteresis loops through weighted averaging of local magneto-optical responses. Results reveal severe spatial degradation: coercivity increased 206% (222–678 A/m) and the reconstructed hysteresis component of core loss nearly doubled (13 674–27 704 W/m³ at 50 Hz, 1.0 T) within 2 mm of the cut edge, driven by domain wall rigidification and staircase-type hysteresis from intensified pinning. The domain wall pinning coefficient rose 3.18-fold (250–795 A/m) while initial permeability collapsed 5.6-fold. A physically significant crossover field H∗ ≈ 989 A/m is identified, below which rigid cut-edge walls dissipate less energy than the undamaged interior. All parameters recovered to within 4%–8% of reference values at 12 mm, defining a ∼10.6 mm practical damage zone.

**Keywords**　Core loss, Hu moment invariants, laser cutting, magnetic degradation, magnetic domain dynamics, magnetization curves, magneto-optical Kerr effect (MOKE), nonoriented electrical steel (NOES)

<figure style="margin:1.5rem 0">
  <img src="/assets/papers/2026/figures/extent-of-laser-cutting-damage-in-electrical-steel.webp" alt="Coercivity, initial permeability, remanence and estimated loss at distances of 2–12 mm from the cut edge. The vertical dashed lines mark the damage boundary identified in the study." style="display:block;max-width:100%;height:auto">
  <figcaption>Figure 5. Coercivity, initial permeability, remanence and estimated loss at distances of 2–12 mm from the cut edge. The vertical dashed lines mark the damage boundary identified in the study. <a href="/assets/papers/2026/extent-of-laser-cutting-damage-in-electrical-steel.pdf#page=5">Figure in the full paper</a></figcaption>
</figure>

[Chinese edition](/zh/news/extent-of-laser-cutting-damage-in-electrical-steel/)

File: _posts/2026-08-05-alumina-insulation-in-fe-si-powder-cores-zh.md
---
layout: page
title: 氧化铝含量对放电等离子烧结铁硅软磁复合材料高频磁特性的影响
date: 2026-08-05
lang: zh-CN
hidden: true
permalink: /zh/news/alumina-insulation-in-fe-si-powder-cores/
excerpt: 氧化铝能阻断铁硅颗粒间的涡流，但包覆量增加也会削弱颗粒间的磁耦合。
---

**作者**　Fugui Liu, Yupeng Chen, Changgeng Zhang, Zhiwei Lin, Yongjian Li, Kai Liu  
**期刊**　Journal of Electronic Materials 55, 8866–8879 (2026)  
**首次在线发表**　2026 年 8 月 5 日  
[论文原文（DOI 10.1007/s11664-026-13088-2）](https://doi.org/10.1007/s11664-026-13088-2)

## 研究简介

氧化铝能阻断铁硅颗粒间的涡流，但包覆量增加也会削弱颗粒间的磁耦合。

我们用高能球磨和放电等离子烧结制备了不同氧化铝含量的 Fe–6.5 wt.% Si 粉芯。在 500 kHz、20 mT 下，未包覆样品的铁损为 5057.1 W/kg，添加 7.5 wt.% 氧化铝后降至 253.6 W/kg。含量增至 10 wt.% 时铁损继续下降，磁导率也随之降低。在所测配方中，7.5 wt.% 较好地兼顾了低损耗和磁导率的频率稳定性。

## 摘要

铁硅软磁复合材料（SMC）在高频工作时通常会出现磁导率稳定性变差、涡流损耗上升的问题，限制了其在先进电力电子设备中的应用。本研究采用高能球磨和放电等离子烧结（SPS）制备了具有氧化铝绝缘包覆层的 Fe–6.5 wt.% Si 软磁复合材料，系统研究了氧化铝含量对微观组织、电阻率和 500 kHz 以下磁特性的影响。引入氧化铝可改善铁硅颗粒间的电绝缘，提高电阻率，降低高频磁芯损耗。扫描电子显微镜观测和能量色散 X 射线谱线扫描表明，氧化铝含量由 2.5 wt.% 增至 7.5 wt.% 时，铁硅颗粒表面的包覆由不完整覆盖逐渐变为较连续的绝缘层。随着这一结构变化，磁导率的频率稳定性提高，磁损耗显著降低。在所测试样中，氧化铝含量为 7.5 wt.% 的材料在稳定磁导率与降低磁芯损耗之间取得了最佳平衡。磁性能的改善主要得益于包覆层增强了颗粒间绝缘并抑制了涡流效应。上述结果为面向高频应用的铁硅软磁复合材料优化提供了参考。

**关键词**　软磁复合材料、放电等离子烧结、涡流损耗抑制、磁损耗分析

<figure style="margin:1.5rem 0">
  <img src="https://github.com/user-attachments/assets/181292cc-25c1-4f6f-871d-768c473b62f0" alt="铁硅粉芯的球磨、放电等离子烧结和磁特性测试，以及不同氧化铝含量下的颗粒包覆形貌。" style="display:block;max-width:100%;height:auto">
  <figcaption>图文摘要　铁硅粉芯的球磨、放电等离子烧结和磁特性测试，以及不同氧化铝含量下的颗粒包覆形貌。 <a href="https://doi.org/10.1007/s11664-026-13088-2">图片来源</a></figcaption>
</figure>

[英文版](/2026/08/05/alumina-insulation-in-fe-si-powder-cores) · [返回团队新闻](/team-news/)

File: _posts/2026-08-05-alumina-insulation-in-fe-si-powder-cores.md
---
layout: post
title: Balancing core loss and permeability in alumina-coated Fe–Si powders
date: 2026-08-05
categories:
- Papers
tags:
- Yupeng
excerpt: Alumina insulates Fe–Si particles against eddy currents, while the amount added also affects how much permeability the core retains.
---

Alumina insulates Fe–Si particles against eddy currents, while the amount added also affects how much permeability the core retains.

We prepared Fe–6.5 wt.% Si powder cores with different alumina contents by high-energy ball milling and spark plasma sintering. At 500 kHz and 20 mT, core loss fell from 5057.1 W/kg in the uncoated core to 253.6 W/kg with 7.5 wt.% alumina. Raising the content to 10 wt.% cut loss further but lowered permeability. The 7.5 wt.% composition offered the best balance of loss and permeability stability among the samples tested.

### 氧化铝包覆量如何影响铁硅粉芯的高频损耗

氧化铝能阻断铁硅颗粒间的涡流，但包覆量增加也会削弱颗粒间的磁耦合。

我们用高能球磨和放电等离子烧结制备了不同氧化铝含量的 Fe–6.5 wt.% Si 粉芯。在 500 kHz、20 mT 下，未包覆样品的铁损为 5057.1 W/kg，添加 7.5 wt.% 氧化铝后降至 253.6 W/kg。含量增至 10 wt.% 时铁损继续下降，磁导率也随之降低。在所测配方中，7.5 wt.% 较好地兼顾了低损耗和磁导率的频率稳定性。

### Publication

Fugui Liu, Yupeng Chen, Changgeng Zhang, Zhiwei Lin, Yongjian Li, Kai Liu. Effect of Al₂O₃ Content on the High-Frequency Magnetic Properties of Fe-Si Soft Magnetic Composites Prepared by SPS. *Journal of Electronic Materials, 55, 8866–8879 (2026)*.
[DOI 10.1007/s11664-026-13088-2](https://doi.org/10.1007/s11664-026-13088-2)
